Repository: sadityakr/EB-in-FGT-OFGT-CrPS4-vdW-heterostructure

# Harnessing Van der Waals CrPS₄ and Surface Oxides for Nonmonotonic Preset Field Induced Exchange Bias in Fe₃GeTe₂

**Puthirath Balan, A. et al.**, *ACS Nano* **18**, 8383–8391 (2024).

## Overview

This repository contains the transport measurement data and Python analysis code supporting the above paper. The study characterises exchange bias (EB) in van der Waals heterostructures composed of Fe₃GeTe₂ (FGT), oxidised FGT (O-FGT), and CrPS₄. Hall and longitudinal resistance were measured across a range of temperatures and applied magnetic fields using field-cooling and preset-field protocols to quantify the EB field, coercivity, and their temperature dependence.

---

File: data/Device2/Data_from_12T_cryostat/Different_pre_field_20K/MR(DCMode)_FGT CrPS4_20K_Sr no_6_PF_N5T_RH_0.5T_I(0.00mA)_H(0.50T)_T(20.0K)_fix.txt
! User Name:	Aditya
! Sample Name:	MR(DCMode)_FGT CrPS4_20K_PF_N5T_RH_0.5T
! Sample ID:	FGT/CrPS4
! Date:	5/5/2022	Time:	3:59 PM
! Current Source:	Keithley 224 Current Source
! Voltmeter V1:	Keithley 182 Degital voltmeter
! Voltmeter V2:	Keithley 2182A  NanoVoltmeter
! V1 (volts):	Rxx  Device 1
! V2 (volts):	Rxy Device 1
! Max Field (Tesla):0.500000	! Data points (0_maxT:50.000000	! Average Number:5.000000	
! Comments:	FGT/CrPS4 device was made in glove using flaking and dry transfering of flakes. 
! 
! 
! 
! 
Data	Time	Magnetic Field (T)	Helium Level (%)	VTI Temperature (K)	Sample Temparture (K)	Current (A) 	Voltage-1(V)	Std. of V1	Voltage-2 (V)	Std. of V2	VTI  Heater Power (%)	Sample Heater Power (%)
5/5/2022	4:01 PM	-0.5003775400	52.000	52.780	54.994	0.0000010000	-0.0000250599	2.9487433311E-9	0.0000108838	9.6205775687E-10	6.700	27.800
5/5/2022	4:02 PM	-0.4903197000	54.300	18.076	20.012	0.0000010000	-0.0000250478	3.8264015525E-9	0.0000108811	3.2360679775E-10	8.400	29.800
5/5/2022	4:03 PM	-0.4802618600	55.400	18.062	20.005	0.0000010000	-0.0000250476	5.2349083428E-9	0.0000108838	7.3385391260E-10	8.000	29.500
5/5/2022	4:04 PM	-0.4702040200	54.600	18.058	20.004	0.0000010000	-0.0000250552	4.1316414672E-9	0.0000108767	2.5495097568E-10	7.800	29.400
5/5/2022	4:05 PM	-0.4601461800	54.000	18.053	20.004	0.0000010000	-0.0000250514	2.8093835094E-9	0.0000108594	3.5557883712E-9	7.600	29.300
5/5/2022	4:05 PM	-0.4500883400	53.700	18.055	20.004	0.0000010000	-0.0000250624	4.1993513722E-9	0.0000108947	4.6368092477E-10	7.500	29.100
5/5/2022	4:06 PM	-0.4400305000	55.000	18.047	20.004	0.0000010000	-0.0000250556	4.9399448164E-9	0.0000108962	1.5691103654E-9	7.300	29.000
5/5/2022	4:07 PM	-0.4299726600	54.600	18.043	20.003	0.0000010000	-0.0000250495	3.4338808432E-9	0.0000108939	8.1763500472E-10	7.200	29.000
5/5/2022	4:07 PM	-0.4199148200	54.600	18.035	20.002	0.0000010000	-0.0000250708	3.2886975369E-9	0.0000108879	5.4649857042E-10	7.100	28.900
5/5/2022	4:08 PM	-0.4098569800	54.600	18.035	20.002	0.0000010000	-0.0000250611	3.8900178288E-9	0.0000108337	4.7782092569E-9	7.000	28.800
5/5/2022	4:09 PM	-0.3997991400	54.600	18.028	20.001	0.0000010000	-0.0000250455	3.6059709854E-9	0.0000108822	9.6397017595E-10	6.900	28.800
5/5/2022	4:09 PM	-0.3897413000	54.600	18.031	20.002	0.0000010000	-0.0000250609	4.4532565744E-9	0.0000108896	8.0771519135E-10	6.800	28.700
5/5/2022	4:10 PM	-0.3796834600	54.600	18.029	20.002	0.0000010000	-0.0000250615	7.1945745262E-9	0.0000108867	4.4203384502E-10	6.700	28.700
5/5/2022	4:11 PM	-0.3696256200	54.600	18.021	20.001	0.0000010000	-0.0000250383	5.4950406441E-9	0.0000108778	7.7631558048E-10	6.600	28.600
5/5/2022	4:11 PM	-0.3595677800	54.600	18.016	20.001	0.0000010000	-0.0000250593	4.9721270423E-9	0.0000108750	6.6099096785E-10	6.600	28.600
5/5/2022	4:12 PM	-0.3495099400	54.600	18.015	20.001	0.0000010000	-0.0000250609	5.3475483520E-9	0.0000108894	1.1477512681E-9	6.500	28.600
5/5/2022	4:13 PM	-0.3394521000	54.600	18.015	20.001	0.0000010000	-0.0000250527	6.0530760010E-9	0.0000108880	1.1751372269E-9	6.500	28.500
5/5/2022	4:13 PM	-0.3293942600	54.600	18.014	20.001	0.0000010000	-0.0000250706	7.5702818594E-9	0.0000108832	1.2247448714E-10	6.400	28.500
5/5/2022	4:14 PM	-0.3205936500	54.600	18.017	20.001	0.0000010000	-0.0000250605	7.8879399725E-9	0.0000109006	1.2447058924E-9	6.400	28.500
5/5/2022	4:15 PM	-0.3105358100	54.600	18.013	20.000	0.0000010000	-0.0000250619	5.9504479786E-9	0.0000108397	4.0676484951E-9	6.300	28.400
5/5/2022	4:15 PM	-0.3004779700	54.600	18.012	20.001	0.0000010000	-0.0000250576	8.1877469125E-9	0.0000108927	7.0415229868E-10	6.300	28.400
5/5/2022	4:16 PM	-0.2904201300	54.600	18.012	20.001	0.0000010000	-0.0000250487	3.8135059545E-9	0.0000108881	8.9379718813E-10	6.300	28.400
5/5/2022	4:17 PM	-0.2803622900	54.600	18.011	20.001	0.0000010000	-0.0000250606	5.3085699419E-9	0.0000108871	4.4966147775E-10	6.200	28.400
5/5/2022	4:17 PM	-0.2703044500	54.600	18.006	20.000	0.0000010000	-0.0000250584	5.4987897493E-9	0.0000108722	1.2526593236E-9	6.200	28.400
5/5/2022	4:18 PM	-0.2602466100	54.600	18.008	20.000	0.0000010000	-0.0000250646	6.2750758903E-9	0.0000108952	8.8881944173E-10	6.200	28.400
5/5/2022	4:19 PM	-0.2501887700	54.600	18.007	20.001	0.0000010000	-0.0000250736	6.3674971152E-9	0.0000109021	9.7403707289E-10	6.200	28.300
5/5/2022	4:19 PM	-0.2401309300	54.600	18.009	20.001	0.0000010000	-0.0000131436	6.4980646718E-9	0.0000247866	2.2507453310E-9	6.100	28.300
5/5/2022	4:20 PM	-0.2300730900	54.600	18.009	20.001	0.0000010000	-0.0000131463	3.2895365386E-9	0.0000247963	1.6753828451E-9	6.100	28.300
5/5/2022	4:21 PM	-0.2200152500	54.600	18.010	20.001	0.0000010000	-0.0000131569	3.5623644838E-9	0.0000248199	2.9154759474E-10	6.100	28.300
5/5/2022	4:21 PM	-0.2099574100	54.600	18.007	20.000	0.0000010000	-0.0000131487	3.9649023486E-9	0.0000248034	1.1995074486E-9	6.100	28.300
5/5/2022	4:22 PM	-0.1998995700	54.600	18.006	20.000	0.0000010000	-0.0000131484	6.4662117583E-9	0.0000248037	1.3768602296E-9	6.000	28.300
5/5/2022	4:23 PM	-0.1898417300	54.600	18.006	20.000	0.0000010000	-0.0000131536	5.9108819261E-9	0.0000247784	4.3647047126E-9	6.000	28.200
5/5/2022	4:24 PM	-0.1797838900	54.600	18.005	20.000	0.0000010000	-0.0000131512	3.6536556547E-9	0.0000248194	1.3641201571E-9	6.000	28.200
5/5/2022	4:24 PM	-0.1697260500	54.600	18.004	20.000	0.0000010000	-0.0000131472	6.4589533983E-9	0.0000248018	1.6662878299E-9	6.000	28.200
5/5/2022	4:25 PM	-0.1596682100	54.600	18.003	20.000	0.0000010000	-0.0000131450	6.2255220336E-9	0.0000248071	1.3460250527E-9	6.000	28.200
5/5/2022	4:26 PM	-0.1496103700	54.600	18.006	20.000	0.0000010000	-0.0000131493	6.3903942521E-9	0.0000248148	1.3666374007E-9	6.000	28.200
5/5/2022	4:26 PM	-0.1395525300	54.600	18.002	20.000	0.0000010000	-0.0000131558	3.7474672323E-9	0.0000248210	3.2247448714E-10	6.000	28.200
5/5/2022	4:27 PM	-0.1294946900	54.600	18.004	20.000	0.0000010000	-0.0000131545	4.2233439628E-9	0.0000248134	1.5093031240E-9	5.900	28.200
5/5/2022	4:28 PM	-0.1194368500	54.600	18.002	20.000	0.0000010000	-0.0000131464	5.6110633845E-9	0.0000248157	7.5522851952E-10	5.900	28.200
5/5/2022	4:28 PM	-0.1093790100	54.600	18.002	20.000	0.0000010000	-0.0000131508	6.2708469946E-9	0.0000247905	3.0411325920E-9	5.900	28.200
5/5/2022	4:29 PM	-0.1005784000	54.600	18.002	20.000	0.0000010000	-0.0000131417	5.2000691605E-9	0.0000248146	1.1409532330E-9	5.900	28.200
5/5/2022	4:30 PM	-0.0905205600	54.600	18.002	20.000	0.0000010000	-0.0000131504	7.1517655996E-9	0.0000248068	1.2216013566E-9	5.900	28.200
5/5/2022	4:30 PM	-0.0804627200	54.600	18.001	20.000	0.0000010000	-0.0000131554	6.2811443373E-9	0.0000248304	1.0820365039E-9	5.900	28.200
5/5/2022	4:31 PM	-0.0704048800	54.600	18.001	20.000	0.0000010000	-0.0000131585	4.9946469992E-9	0.0000248222	6.4802701743E-10	5.900	28.200
5/5/2022	4:32 PM	-0.0603470400	54.600	18.001	20.000	0.0000010000	-0.0000131406	4.9166787521E-9	0.0000248135	9.2736184955E-10	5.900	28.200
5/5/2022	4:32 PM	-0.0502892000	54.600	18.002	20.000	0.0000010000	-0.0000131572	4.6279622747E-9	0.0000247938	1.8487327928E-9	5.900	28.200
5/5/2022	4:33 PM	-0.0402313600	54.600	18.001	20.000	0.0000010000	-0.0000131576	7.1610145872E-9	0.0000248203	2.2247448714E-10	5.900	28.200
5/5/2022	4:34 PM	-0.0301735200	54.600	18.001	20.000	0.0000010000	-0.0000131495	5.0766948788E-9	0.0000248139	1.2748608634E-9	5.900	28.100
5/5/2022	4:35 PM	-0.0201156800	54.600	18.002	20.000	0.0000010000	-0.0000131538	7.4662170848E-9	0.0000248123	8.2739529308E-10	5.900	28.200
5/5/2022	4:35 PM	-0.0100578400	54.600	18.000	20.000	0.0000010000	-0.0000131480	4.6691780054E-9	0.0000248304	3.7742546282E-10	5.900	28.200
5/5/2022	4:36 PM	0.0000000000	54.600	18.000	20.000	0.0000010000	-0.0000131490	6.9005464980E-9	0.0000248217	9.6397017595E-10	5.900	28.200
5/5/2022	4:37 PM	0.0100578400	54.600	18.000	20.000	0.0000010000	-0.0000131539	3.9331390532E-9	0.0000248064	2.1408573742E-9	5.900	28.200
5/5/2022	4:37 PM	0.0201156800	54.600	18.001	20.000	0.0000010000	-0.0000131475	4.4131614363E-9	0.0000248191	8.7763297987E-10	5.900	28.200
5/5/2022	4:38 PM	0.0301735200	54.600	18.000	20.000	0.0000010000	-0.0000131454	5.8031609517E-9	0.0000248098	2.0420551357E-9	5.900	28.100
5/5/2022	4:39 PM	0.0402313600	54.600	18.001	20.000	0.0000010000	-0.0000131531	7.1182583667E-9	0.0000247764	5.1274247881E-9	5.900	28.100
5/5/2022	4:40 PM	0.0502892000	54.600	18.000	20.000	0.0000010000	-0.0000131480	5.1531161150E-9	0.0000248245	7.4031242374E-10	5.900	28.100
5/5/2022	4:40 PM	0.0603470400	54.600	18.001	20.000	0.0000010000	-0.0000131554	6.1626102127E-9	0.0000248110	2.6811082238E-9	5.900	28.200
5/5/2022	4:41 PM	0.0704048800	54.600	18.000	20.000	0.0000010000	-0.0000131551	4.0303817469E-9	0.0000248402	4.6368092478E-10	5.900	28.100
5/5/2022	4:42 PM	0.0804627200	54.600	17.999	20.000	0.0000010000	-0.0000131440	4.4886334475E-9	0.0000248230	1.2236067977E-9	5.900	28.100
5/5/2022	4:42 PM	0.0905205600	54.600	18.002	20.000	0.0000010000	-0.0000131460	4.2061488223E-9	0.0000248336	6.8506723903E-10	5.800	28.100
5/5/2022	4:43 PM	0.1005784000	54.600	18.002	20.000	0.0000010000	-0.0000131544	4.6355385494E-9	0.0000248166	7.1489031929E-10	5.900	28.100
5/5/2022	4:44 PM	0.1093790100	54.600	18.000	20.000	0.0000010000	-0.0000131489	5.7357452030E-9	0.0000248330	7.0710678119E-10	5.800	28.100
5/5/2022	4:44 PM	0.1194368500	54.600	18.000	20.000	0.0000010000	-0.0000131467	6.3509500207E-9	0.0000248433	5.2247448714E-10	5.800	28.100
5/5/2022	4:45 PM	0.1294946900	54.600	17.999	20.000	0.0000010000	-0.0000131442	6.3504067010E-9	0.0000248391	2.2247448714E-10	5.800	28.100
5/5/2022	4:46 PM	0.1395525300	54.600	18.002	20.000	0.0000010000	-0.0000131441	6.4432146165E-9	0.0000248082	2.0661669118E-9	5.800	28.100
5/5/2022	4:47 PM	0.1496103700	54.600	18.000	20.000	0.0000010000	-0.0000131373	5.2410019612E-9	0.0000248220	1.2113055385E-9	5.800	28.100
5/5/2022	4:47 PM	0.1596682100	54.600	18.000	20.000	0.0000010000	-0.0000131508	6.6419414381E-9	0.0000248131	1.7591369029E-9	5.800	28.100
5/5/2022	4:48 PM	0.1697260500	54.600	17.999	20.000	0.0000010000	-0.0000131496	4.4233319065E-9	0.0000248292	2.8708286934E-10	5.800	28.100
5/5/2022	4:49 PM	0.1797838900	54.600	18.000	20.000	0.0000010000	-0.0000131671	5.4127688178E-9	0.0000248227	5.8309518948E-10	5.800	28.100
5/5/2022	4:49 PM	0.1898417300	54.600	18.000	20.000	0.0000010000	-0.0000131606	5.3831799254E-9	0.0000248199	2.5881243100E-9	5.800	28.100
5/5/2022	4:50 PM	0.1998995700	54.600	18.000	20.000	0.0000010000	-0.0000131502	6.4217163873E-9	0.0000247941	4.9414873748E-9	5.800	28.100
5/5/2022	4:51 PM	0.2099574100	54.600	18.001	20.000	0.0000010000	-0.0000131435	4.4660088334E-9	0.0000248079	1.3938179790E-9	5.800	28.100
5/5/2022	4:52 PM	0.2200152500	54.600	18.001	20.000	0.0000010000	-0.0000131499	5.7101377561E-9	0.0000248131	1.7445961649E-9	5.800	28.100
5/5/2022	4:52 PM	0.2300730900	54.600	17.999	20.000	0.0000010000	-0.0000131540	7.2123240516E-9	0.0000247816	4.6962620649E-9	5.800	28.100
5/5/2022	4:53 PM	0.2401309300	54.600	18.000	20.000	0.0000010000	-0.0000131519	6.2737646952E-9	0.0000248417	1.7441364810E-9	5.800	28.100
5/5/2022	4:54 PM	0.2501887700	54.600	17.998	20.000	0.0000010000	-0.0000131412	6.0025707657E-9	0.0000248245	7.1863190045E-10	5.800	28.100
5/5/2022	4:55 PM	0.2602466100	54.600	17.998	20.000	0.0000010000	-0.0000131479	6.3656962672E-9	0.0000248146	1.9899748742E-9	5.800	28.100
5/5/2022	4:55 PM	0.2703044500	54.600	17.999	20.000	0.0000010000	-0.0000131361	6.1999793545E-9	0.0000247641	6.4487966713E-9	5.800	28.100
5/5/2022	4:56 PM	0.2803622900	54.600	18.000	20.000	0.0000010000	-0.0000118741	4.1645283305E-9	0.0000260025	5.7716018834E-10	5.800	28.100
5/5/2022	4:57 PM	0.2904201300	54.600	18.001	20.000	0.0000010000	-0.0000118623	7.5768828620E-9	0.0000260110	1.4685702426E-9	5.800	28.100
5/5/2022	4:57 PM	0.3004779700	54.600	18.000	20.000	0.0000010000	-0.0000118772	3.2750371211E-9	0.0000259876	1.4280836332E-9	5.800	28.100
5/5/2022	4:58 PM	0.3105358100	54.600	18.000	20.000	0.0000010000	-0.0000118583	6.4400340884E-9	0.0000260013	5.8309518948E-10	5.800	28.100
5/5/2022	4:59 PM	0.3205936500	54.600	18.000	20.000	0.0000010000	-0.0000118670	4.3095767035E-9	0.0000260039	6.4510098534E-10	5.800	28.100
5/5/2022	4:59 PM	0.3293942600	54.600	18.000	20.000	0.0000010000	-0.0000118682	4.2670082318E-9	0.0000259796	2.0418735111E-9	5.800	28.100
5/5/2022	5:00 PM	0.3394521000	54.600	18.000	20.000	0.0000010000	-0.0000118684	6.4846000434E-9	0.0000260013	2.4972220948E-9	5.800	28.100
5/5/2022	5:01 PM	0.3495099400	54.600	18.000	20.000	0.0000010000	-0.0000118704	3.9800188334E-9	0.0000259977	1.7331255256E-9	5.800	28.100
5/5/2022	5:01 PM	0.3595677800	54.600	18.000	20.000	0.0000010000	-0.0000118639	4.9398688785E-9	0.0000259903	1.1543375949E-9	5.800	28.100
5/5/2022	5:02 PM	0.3696256200	54.600	18.000	20.000	0.0000010000	-0.0000118662	3.5480846538E-9	0.0000260093	5.5259075049E-10	5.800	28.100
5/5/2022	5:03 PM	0.3796834600	54.600	18.000	20.000	0.0000010000	-0.0000118626	6.4575972909E-9	0.0000259883	1.2405084759E-9	5.800	28.100
5/5/2022	5:03 PM	0.3897413000	54.600	18.000	20.000	0.0000010000	-0.0000118729	3.4672176872E-9	0.0000259948	1.1617692031E-9	5.800	28.100
5/5/2022	5:04 PM	0.3997991400	54.600	17.999	20.000	0.0000010000	-0.0000118684	6.1234370432E-9	0.0000259676	4.8090517798E-9	5.800	28.100
5/5/2022	5:05 PM	0.4098569800	54.600	18.000	20.000	0.0000010000	-0.0000118615	4.8547723847E-9	0.0000260117	3.0955735648E-10	5.800	28.100
5/5/2022	5:05 PM	0.4199148200	54.600	18.001	20.000	0.0000010000	-0.0000118795	5.2904349537E-9	0.0000260029	7.5355339059E-10	5.800	28.100
5/5/2022	5:06 PM	0.4299726600	52.300	18.001	20.000	0.0000010000	-0.0000118744	6.5297174496E-9	0.0000259869	1.4382820889E-9	5.800	28.100
5/5/2022	5:07 PM	0.4400305000	52.300	18.000	20.000	0.0000010000	-0.0000118792	6.1569997642E-9	0.0000259791	2.3466256146E-9	5.800	28.100
5/5/2022	5:08 PM	0.4500883400	52.300	17.998	20.000	0.0000010000	-0.0000118797	5.5343234180E-9	0.0000259577	4.8448970112E-9	5.800	28.100
5/5/2022	5:08 PM	0.4601461800	52.300	18.001	20.000	0.0000010000	-0.0000118743	5.1458376849E-9	0.0000259981	3.0955735648E-10	5.800	28.100
5/5/2022	5:09 PM	0.4702040200	52.300	18.001	20.000	0.0000010000	-0.0000118665	3.5081625915E-9	0.0000259956	6.5632839974E-10	5.800	28.100
5/5/2022	5:10 PM	0.4802618600	52.300	18.000	20.000	0.0000010000	-0.0000118699	6.5696229544E-9	0.0000259888	1.0147301372E-9	5.800	28.100
5/5/2022	5:10 PM	0.4903197000	52.300	18.000	20.000	0.0000010000	-0.0000118675	7.1457536740E-9	0.0000259852	1.5776208397E-9	5.800	28.100
5/5/2022	5:11 PM	0.5003775400	52.300	18.001	20.000	0.0000010000	-0.0000118716	5.4896866340E-9	0.0000259846	1.8970077422E-9	5.800	28.100
5/5/2022	5:12 PM	0.4903197000	52.300	17.999	20.000	0.0000010000	-0.0000118715	3.2097457517E-9	0.0000260016	1.0066157946E-9	5.800	28.100
5/5/2022	5:12 PM	0.4802618600	52.300	18.000	20.000	0.0000010000	-0.0000118597	7.3771332197E-9	0.0000260092	8.8350228320E-10	5.800	28.100
5/5/2022	5:13 PM	0.4702040200	52.300	17.999	20.000	0.0000010000	-0.0000118679	6.4939970775E-9	0.0000259946	1.6082332390E-9	5.800	28.100
5/5/2022	5:14 PM	0.4601461800	52.300	17.999	20.000	0.0000010000	-0.0000118641	4.9765112352E-9	0.0000259408	5.8375185972E-9	5.800	28.100
5/5/2022	5:14 PM	0.4500883400	52.300	18.001	20.000	0.0000010000	-0.0000118689	5.3153950835E-9	0.0000260117	3.8708286934E-10	5.800	28.100
5/5/2022	5:15 PM	0.4400305000	52.300	18.001	20.000	0.0000010000	-0.0000118727	4.2245194371E-9	0.0000260086	1.3918854664E-9	5.800	28.100
5/5/2022	5:16 PM	0.4299726600	52.300	18.000	20.000	0.0000010000	-0.0000118670	4.2104308510E-9	0.0000259847	2.1427075932E-9	5.800	28.100
5/5/2022	5:16 PM	0.4199148200	52.300	18.001	20.000	0.0000010000	-0.0000118650	5.6207809506E-9	0.0000259871	2.0197909547E-9	5.800	28.100
5/5/2022	5:17 PM	0.4098569800	52.300	18.001	20.000	0.0000010000	-0.0000118658	7.3662060582E-9	0.0000259955	8.3011626335E-10	5.800	28.100
5/5/2022	5:18 PM	0.3997991400	52.300	18.000	20.000	0.0000010000	-0.0000118651	3.2732122543E-9	0.0000259926	1.0002039759E-9	5.800	28.100
5/5/2022	5:18 PM	0.3897413000	52.300	18.000	20.000	0.0000010000	-0.0000118594	4.1715689306E-9	0.0000260015	7.0710678119E-10	5.800	28.100
5/5/2022	5:19 PM	0.3796834600	52.300	17.999	20.000	0.0000010000	-0.0000118665	4.8616739652E-9	0.0000260055	3.5355339059E-10	5.800	28.100
5/5/2022	5:20 PM	0.3696256200	52.300	18.000	20.000	0.0000010000	-0.0000118753	5.9357920585E-9	0.0000260193	9.1488424909E-10	5.800	28.100
5/5/2022	5:21 PM	0.3595677800	52.300	18.000	20.000	0.0000010000	-0.0000118627	5.1935503307E-9	0.0000259740	2.1343731430E-9	5.800	28.100
5/5/2022	5:21 PM	0.3495099400	52.300	18.000	20.000	0.0000010000	-0.0000118702	7.7278061978E-9	0.0000259755	3.9486889930E-9	5.800	28.100
5/5/2022	5:22 PM	0.3394521000	52.300	17.999	20.000	0.0000010000	-0.0000118500	5.8524767504E-9	0.0000260089	1.3767196437E-9	5.800	28.100
5/5/2022	5:23 PM	0.3293942600	52.300	17.999	20.000	0.0000010000	-0.0000118633	7.0033890135E-9	0.0000260137	1.3189357051E-9	5.800	28.100
5/5/2022	5:23 PM	0.3205936500	52.300	17.999	20.000	0.0000010000	-0.0000118674	5.9867392904E-9	0.0000260018	1.5984484079E-9	5.800	28.100
5/5/2022	5:24 PM	0.3105358100	52.300	17.999	20.000	0.0000010000	-0.0000118643	7.1473496208E-9	0.0000260006	1.5089753914E-9	5.800	28.100
5/5/2022	5:25 PM	0.3004779700	52.300	18.001	20.000	0.0000010000	-0.0000118675	4.2331857557E-9	0.0000260023	7.7416573868E-10	5.800	28.100
5/5/2022	5:25 PM	0.2904201300	52.300	18.001	20.000	0.0000010000	-0.0000118697	6.1055029633E-9	0.0000260093	2.8708286934E-10	5.800	28.100
5/5/2022	5:26 PM	0.2803622900	52.300	18.001	20.000	0.0000010000	-0.0000118738	5.0530747434E-9	0.0000260022	1.0025581909E-9	5.800	28.100
5/5/2022	5:27 PM	0.2703044500	52.300	18.001	20.000	0.0000010000	-0.0000118766	6.0727652484E-9	0.0000260077	6.0415229868E-10	5.800	28.100
5/5/2022	5:27 PM	0.2602466100	52.300	18.001	20.000	0.0000010000	-0.0000118662	5.1345448890E-9	0.0000259993	8.1723431537E-10	5.800	28.100
5/5/2022	5:28 PM	0.2501887700	52.300	17.999	20.000	0.0000010000	-0.0000118708	7.6061145867E-9	0.0000260118	7.2166385809E-10	5.800	28.100
5/5/2022	5:29 PM	0.2401309300	52.300	18.000	20.000	0.0000010000	-0.0000118693	7.2322795490E-9	0.0000260030	1.6730326075E-9	5.800	28.100
5/5/2022	5:29 PM	0.2300730900	52.300	18.000	20.000	0.0000010000	-0.0000118768	2.2053210135E-9	0.0000259948	1.9802560136E-9	5.800	28.100
5/5/2022	5:30 PM	0.2200152500	52.300	18.001	20.000	0.0000010000	-0.0000118584	4.9305766952E-9	0.0000259946	2.0867715122E-9	5.800	28.100
5/5/2022	5:31 PM	0.2099574100	52.300	18.000	20.000	0.0000010000	-0.0000118719	6.6594114568E-9	0.0000259669	3.7419223486E-9	5.800	28.100
5/5/2022	5:31 PM	0.1998995700	52.300	18.000	20.000	0.0000010000	-0.0000118760	3.5935093380E-9	0.0000260059	6.6368092477E-10	5.800	28.100
5/5/2022	5:32 PM	0.1898417300	52.300	18.001	20.000	0.0000010000	-0.0000118778	6.4566333737E-9	0.0000260178	6.3066409390E-10	5.800	28.100
5/5/2022	5:33 PM	0.1797838900	52.300	18.000	20.000	0.0000010000	-0.0000118715	5.8024400318E-9	0.0000259911	1.2514889173E-9	5.800	28.100
5/5/2022	5:34 PM	0.1697260500	52.300	18.001	20.000	0.0000010000	-0.0000118701	3.7315811375E-9	0.0000259952	1.4786711853E-9	5.800	28.100
5/5/2022	5:34 PM	0.1596682100	52.300	18.000	20.000	0.0000010000	-0.0000118832	7.1297339666E-9	0.0000260138	8.8693175582E-10	5.800	28.100
5/5/2022	5:35 PM	0.1496103700	52.300	18.001	20.000	0.0000010000	-0.0000118629	7.5518530155E-9	0.0000260085	1.0695268783E-9	5.800	28.100
5/5/2022	5:36 PM	0.1395525300	52.300	18.000	20.000	0.0000010000	-0.0000118514	4.9480185912E-9	0.0000260004	1.2908066317E-9	5.800	28.100
5/5/2022	5:36 PM	0.1294946900	52.300	17.998	20.000	0.0000010000	-0.0000118724	4.2241001082E-9	0.0000259716	3.7031234756E-9	5.800	28.100
5/5/2022	5:37 PM	0.1194368500	52.300	18.001	20.000	0.0000010000	-0.0000118836	4.3345528852E-9	0.0000260050	1.0635598309E-9	5.800	28.100
5/5/2022	5:38 PM	0.1093790100	52.300	18.001	20.000	0.0000010000	-0.0000118724	7.4493265359E-9	0.0000260055	8.4010949186E-10	5.800	28.100
5/5/2022	5:38 PM	0.1005784000	52.300	18.002	20.000	0.0000010000	-0.0000118691	6.1662566276E-9	0.0000259957	1.7146428199E-9	5.800	28.100
5/5/2022	5:39 PM	0.0905205600	52.300	18.000	20.000	0.0000010000	-0.0000118671	7.9400996897E-9	0.0000260042	1.0765348119E-9	5.800	28.100
5/5/2022	5:40 PM	0.0804627200	52.300	17.999	20.000	0.0000010000	-0.0000118795	6.1576113716E-9	0.0000260094	6.3851648071E-10	5.800	28.100
5/5/2022	5:40 PM	0.0704048800	52.300	18.000	20.000	0.0000010000	-0.0000118700	3.6784277381E-9	0.0000259800	2.5801260471E-9	5.800	28.100
5/5/2022	5:41 PM	0.0603470400	52.300	17.999	20.000	0.0000010000	-0.0000118707	5.2767185156E-9	0.0000260116	1.4351312866E-9	5.800	28.100
5/5/2022	5:42 PM	0.0502892000	52.300	18.000	20.000	0.0000010000	-0.0000118589	6.0958947730E-9	0.0000260065	1.7107141422E-9	5.800	28.100
5/5/2022	5:43 PM	0.0402313600	52.300	18.000	20.000	0.0000010000	-0.0000118622	4.3952936118E-9	0.0000259824	4.0974761870E-9	5.800	28.100
5/5/2022	5:43 PM	0.0301735200	52.300	18.000	20.000	0.0000010000	-0.0000118756	5.6578217989E-9	0.0000260005	1.5652475843E-9	5.800	28.100
5/5/2022	5:44 PM	0.0201156800	52.300	17.999	20.000	0.0000010000	-0.0000118690	3.1921285578E-9	0.0000260017	1.2022703843E-9	5.800	28.100
5/5/2022	5:45 PM	0.0100578400	52.300	17.999	20.000	0.0000010000	-0.0000118635	8.0930691993E-9	0.0000260142	1.0307695934E-9	5.800	28.100
5/5/2022	5:45 PM	-0.0000000000	52.300	18.000	20.000	0.0000010000	-0.0000118699	4.2248010363E-9	0.0000259945	2.4420076857E-9	5.800	28.100
5/5/2022	5:46 PM	-0.0100578400	52.300	18.000	20.000	0.0000010000	-0.0000118729	3.6150275962E-9	0.0000260338	8.7080596449E-10	5.800	28.100
5/5/2022	5:47 PM	-0.0201156800	52.300	18.000	20.000	0.0000010000	-0.0000118770	7.3571985098E-9	0.0000260058	1.3641201571E-9	5.800	28.100
5/5/2022	5:47 PM	-0.0301735200	52.300	18.000	20.000	0.0000010000	-0.0000118719	5.6291674294E-9	0.0000260046	1.0486354197E-9	5.800	28.100
5/5/2022	5:48 PM	-0.0402313600	52.300	17.999	20.000	0.0000010000	-0.0000118777	4.9659650373E-9	0.0000260135	1.0704286871E-9	5.800	28.100
5/5/2022	5:49 PM	-0.0502892000	52.300	18.000	20.001	0.0000010000	-0.0000118694	5.0863610859E-9	0.0000259903	1.7101066668E-9	5.800	28.100
5/5/2022	5:49 PM	-0.0603470400	52.300	18.001	20.000	0.0000010000	-0.0000118730	3.9266845047E-9	0.0000260002	2.0455076458E-9	5.800	28.100
5/5/2022	5:50 PM	-0.0704048800	52.300	18.000	20.000	0.0000010000	-0.0000118682	7.6695814021E-9	0.0000260008	2.0061904147E-9	5.800	28.100
5/5/2022	5:51 PM	-0.0804627200	52.300	18.000	20.000	0.0000010000	-0.0000118907	5.5358704624E-9	0.0000260106	1.0881110051E-9	5.800	28.100
5/5/2022	5:52 PM	-0.0905205600	52.300	17.999	20.000	0.0000010000	-0.0000118715	5.9256138229E-9	0.0000259716	5.1216767111E-9	5.800	28.100
5/5/2022	5:52 PM	-0.1005784000	52.300	18.000	20.000	0.0000010000	-0.0000118651	3.6657235919E-9	0.0000260099	6.8365122743E-10	5.800	28.100
5/5/2022	5:53 PM	-0.1093790100	52.300	17.999	20.000	0.0000010000	-0.0000118804	9.7327179351E-9	0.0000260033	1.2560528920E-9	5.800	28.100
5/5/2022	5:54 PM	-0.1194368500	52.300	17.999	20.000	0.0000010000	-0.0000118704	7.4468822602E-9	0.0000259723	4.7891456550E-9	5.800	28.100
5/5/2022	5:55 PM	-0.1294946900	52.300	17.999	20.000	0.0000010000	-0.0000118807	5.0282447193E-9	0.0000260152	5.9328478957E-10	5.800	28.100
5/5/2022	5:55 PM	-0.1395525300	52.300	18.001	20.000	0.0000010000	-0.0000118791	7.8222324948E-9	0.0000260222	2.8708286934E-10	5.800	28.100
5/5/2022	5:56 PM	-0.1496103700	52.300	17.999	20.000	0.0000010000	-0.0000118751	5.7151203168E-9	0.0000260098	5.6368092477E-10	5.800	28.100
5/5/2022	5:57 PM	-0.1596682100	52.300	18.000	20.000	0.0000010000	-0.0000118768	5.4961191633E-9	0.0000260144	4.9664022582E-10	5.800	28.100
5/5/2022	5:57 PM	-0.1697260500	52.300	17.999	20.000	0.0000010000	-0.0000118705	7.0919076748E-9	0.0000260165	3.5355339059E-10	5.800	28.100
5/5/2022	5:58 PM	-0.1797838900	52.300	18.001	20.000	0.0000010000	-0.0000118779	6.8250270964E-9	0.0000260073	4.7863046408E-10	5.800	28.100
5/5/2022	5:59 PM	-0.1898417300	52.300	18.002	20.000	0.0000010000	-0.0000118758	4.4837944797E-9	0.0000260086	1.3120122125E-9	5.800	28.100
5/5/2022	5:59 PM	-0.1998995700	52.300	17.999	20.000	0.0000010000	-0.0000118681	6.3372708824E-9	0.0000260300	6.6099096785E-10	5.800	28.100
5/5/2022	6:00 PM	-0.2099574100	52.300	18.001	20.000	0.0000010000	-0.0000118736	5.3693280151E-9	0.0000260137	1.2806248475E-9	5.800	28.100
5/5/2022	6:01 PM	-0.2200152500	52.300	18.001	20.000	0.0000010000	-0.0000118752	5.8183909501E-9	0.0000260110	1.3590270217E-9	5.800	28.100
5/5/2022	6:01 PM	-0.2300730900	52.300	18.001	20.000	0.0000010000	-0.0000118701	5.3581681083E-9	0.0000259470	5.4644681654E-9	5.800	28.100
5/5/2022	6:02 PM	-0.2401309300	52.300	18.001	20.000	0.0000010000	-0.0000131500	2.9552780178E-9	0.0000248189	1.4561525868E-9	5.800	28.100
5/5/2022	6:03 PM	-0.2501887700	52.300	18.000	20.000	0.0000010000	-0.0000131436	5.3927741868E-9	0.0000248168	3.9633576589E-10	5.800	28.100
5/5/2022	6:03 PM	-0.2602466100	52.300	17.999	20.000	0.0000010000	-0.0000131639	2.8596471182E-9	0.0000248333	1.1707877060E-9	5.800	28.100
5/5/2022	6:04 PM	-0.2703044500	52.300	18.000	20.000	0.0000010000	-0.0000131537	4.4012039004E-9	0.0000248202	2.0000000000E-10	5.800	28.100
5/5/2022	6:05 PM	-0.2803622900	52.300	18.000	20.000	0.0000010000	-0.0000131531	3.7504586897E-9	0.0000247973	1.0337686373E-9	5.800	28.100
5/5/2022	6:05 PM	-0.2904201300	52.300	18.000	20.000	0.0000010000	-0.0000131474	6.7249310523E-9	0.0000247953	2.0655254646E-9	5.800	28.100
5/5/2022	6:06 PM	-0.3004779700	47.100	18.000	20.000	0.0000010000	-0.0000131480	4.6297381288E-9	0.0000248164	1.5583203834E-9	5.800	28.100
5/5/2022	6:07 PM	-0.3105358100	47.100	18.000	20.000	0.0000010000	-0.0000131419	4.9768267354E-9	0.0000248268	5.5355339059E-10	5.800	28.100
5/5/2022	6:07 PM	-0.3205936500	47.100	18.000	20.000	0.0000010000	-0.0000131456	6.0647100770E-9	0.0000247789	2.7815408832E-9	5.800	28.100
5/5/2022	6:08 PM	-0.3293942600	47.100	17.999	20.000	0.0000010000	-0.0000131447	5.9191391033E-9	0.0000248007	1.4922400697E-9	5.800	28.100
5/5/2022	6:09 PM	-0.3394521000	47.100	18.001	20.000	0.0000010000	-0.0000131500	5.0042892166E-9	0.0000248071	1.7014775788E-9	5.800	28.100
5/5/2022	6:10 PM	-0.3495099400	47.100	18.001	20.000	0.0000010000	-0.0000131462	5.0340767095E-9	0.0000248013	8.4031242374E-10	5.800	28.100
5/5/2022	6:10 PM	-0.3595677800	47.100	18.001	20.000	0.0000010000	-0.0000131508	2.8131772460E-9	0.0000248035	1.8421251390E-9	5.800	28.100
5/5/2022	6:11 PM	-0.3696256200	47.100	18.000	20.000	0.0000010000	-0.0000131457	5.0971925367E-9	0.0000248105	1.1540368496E-9	5.800	28.100
5/5/2022	6:12 PM	-0.3796834600	47.100	18.000	20.000	0.0000010000	-0.0000131486	6.5769999545E-9	0.0000247963	2.4971508655E-9	5.800	28.100
5/5/2022	6:12 PM	-0.3897413000	47.100	18.000	20.000	0.0000010000	-0.0000131473	6.1055316567E-9	0.0000247966	1.9294055871E-9	5.800	28.100
5/5/2022	6:13 PM	-0.3997991400	47.100	18.000	20.000	0.0000010000	-0.0000131413	5.5379473750E-9	0.0000248110	6.9154759474E-10	5.800	28.100
5/5/2022	6:14 PM	-0.4098569800	47.100	18.001	20.000	0.0000010000	-0.0000131468	4.7592972839E-9	0.0000248066	1.0112939289E-9	5.800	28.100
5/5/2022	6:14 PM	-0.4199148200	47.100	18.000	20.000	0.0000010000	-0.0000131453	4.2030433623E-9	0.0000248073	5.6968808264E-10	5.800	28.100
5/5/2022	6:15 PM	-0.4299726600	47.100	18.000	20.000	0.0000010000	-0.0000131458	5.5666926647E-9	0.0000248171	4.1402208188E-10	5.800	28.100
5/5/2022	6:16 PM	-0.4400305000	47.100	18.000	20.000	0.0000010000	-0.0000131476	3.8130958847E-9	0.0000248107	8.2540150734E-10	5.800	28.100
5/5/2022	6:17 PM	-0.4500883400	47.100	18.000	20.000	0.0000010000	-0.0000131424	5.1805694654E-9	0.0000248014	9.4833147736E-10	5.800	28.100
5/5/2022	6:17 PM	-0.4601461800	47.100	18.001	20.000	0.0000010000	-0.0000131409	6.6532583456E-9	0.0000247589	4.9119567100E-9	5.800	28.100
5/5/2022	6:18 PM	-0.4702040200	47.100	18.002	20.000	0.0000010000	-0.0000131419	4.9804261162E-9	0.0000247944	2.1066002536E-9	5.800	28.100
5/5/2022	6:19 PM	-0.4802618600	47.100	17.999	20.000	0.0000010000	-0.0000131446	7.3304123368E-9	0.0000248060	1.1795545314E-9	5.800	28.100
5/5/2022	6:19 PM	-0.4903197000	47.100	18.000	20.000	0.0000010000	-0.0000131375	4.5727883864E-9	0.0000248352	1.1769054214E-9	5.800	28.100

File: data/Device2/Data_from_12T_cryostat/Different_pre_field_20K/MR(DCMode)_FGT CrPS4_20K_Sr no_7_PF_P8T_RH_0.5T_I(0.00mA)_H(0.50T)_T(20.0K).txt
! User Name:	Aditya
! Sample Name:	MR(DCMode)_FGT CrPS4_20K_Sr no 5_PF_P8T_RH_0.5T
! Sample ID:	FGT/CrPS4
! Date:	5/5/2022	Time:	7:11 PM
! Current Source:	Keithley 224 Current Source
! Voltmeter V1:	Keithley 182 Degital voltmeter
! Voltmeter V2:	Keithley 2182A  NanoVoltmeter
! V1 (volts):	Rxx  Device 1
! V2 (volts):	Rxy Device 1
! Max Field (Tesla):0.500000	! Data points (0_maxT:50.000000	! Average Number:5.000000	
! Comments:	FGT/CrPS4 device was made in glove using flaking and dry transfering of flakes. 
! 
! 
! 
! 
Data	Time	Magnetic Field (T)	Helium Level (%)	VTI Temperature (K)	Sample Temparture (K)	Current (A) 	Voltage-1(V)	Std. of V1	Voltage-2 (V)	Std. of V2	VTI  Heater Power (%)	Sample Heater Power (%)
5/5/2022	7:13 PM	-0.5003775400	52.000	52.780	54.994	0.0000010000	-0.0000131520	5.2374435213E-9	0.0000247685	1.1437704174E-9	6.700	27.800
5/5/2022	7:14 PM	-0.4903197000	45.600	18.050	20.006	0.0000010000	-0.0000131549	2.4410116690E-9	0.0000247426	1.0820365039E-9	6.600	28.500
5/5/2022	7:15 PM	-0.4802618600	45.600	18.013	19.999	0.0000010000	-0.0000131516	6.7284960765E-9	0.0000247605	8.4010949186E-10	6.600	28.600
5/5/2022	7:16 PM	-0.4702040200	45.600	18.007	19.999	0.0000010000	-0.0000131624	6.2608988447E-9	0.0000247592	8.3006407546E-10	6.600	28.600
5/5/2022	7:16 PM	-0.4601461800	45.600	18.004	20.000	0.0000010000	-0.0000131557	5.8088898990E-9	0.0000247514	1.4352700094E-9	6.600	28.600
5/5/2022	7:17 PM	-0.4500883400	45.600	18.008	20.001	0.0000010000	-0.0000131590	5.5557522872E-9	0.0000247459	7.6923276251E-10	6.500	28.600
5/5/2022	7:18 PM	-0.4400305000	45.600	18.011	20.001	0.0000010000	-0.0000131543	8.6198375805E-9	0.0000247650	9.7258598040E-10	6.500	28.500
5/5/2022	7:18 PM	-0.4299726600	45.600	18.009	20.001	0.0000010000	-0.0000131610	4.6447609054E-9	0.0000247456	9.8106750810E-10	6.400	28.500
5/5/2022	7:19 PM	-0.4199148200	45.600	18.006	20.001	0.0000010000	-0.0000131507	5.2332313854E-9	0.0000247614	1.1998427010E-9	6.400	28.500
5/5/2022	7:20 PM	-0.4098569800	45.600	18.007	20.000	0.0000010000	-0.0000131548	3.4093831272E-9	0.0000247512	1.5218855351E-9	6.400	28.500
5/5/2022	7:20 PM	-0.3997991400	45.600	18.006	20.000	0.0000010000	-0.0000131539	6.4606389194E-9	0.0000247808	4.7602787773E-10	6.400	28.500
5/5/2022	7:21 PM	-0.3897413000	45.600	18.005	20.000	0.0000010000	-0.0000131588	4.2568219441E-9	0.0000247525	1.7858751527E-9	6.400	28.500
5/5/2022	7:22 PM	-0.3796834600	45.600	18.006	20.000	0.0000010000	-0.0000131565	5.6213358165E-9	0.0000247556	1.5033296378E-9	6.300	28.500
5/5/2022	7:22 PM	-0.3696256200	45.600	18.004	20.001	0.0000010000	-0.0000131445	5.4816177268E-9	0.0000247647	1.2423728323E-9	6.300	28.500
5/5/2022	7:23 PM	-0.3595677800	45.600	18.004	20.000	0.0000010000	-0.0000131627	6.4875181170E-9	0.0000247552	1.6209877668E-9	6.300	28.400
5/5/2022	7:24 PM	-0.3495099400	45.600	18.003	20.000	0.0000010000	-0.0000131634	6.3588765270E-9	0.0000247898	8.5192024052E-10	6.300	28.400
5/5/2022	7:24 PM	-0.3394521000	0.900	18.002	20.000	0.0000010000	-0.0000131533	5.0595725706E-9	0.0000247481	9.9865437593E-10	6.300	28.400
5/5/2022	7:25 PM	-0.3293942600	45.600	18.002	20.000	0.0000010000	-0.0000131672	5.8305328960E-9	0.0000247438	3.3740402654E-9	6.300	28.400
5/5/2022	7:26 PM	-0.3205936500	45.600	18.001	20.000	0.0000010000	-0.0000131435	4.8090596892E-9	0.0000247646	9.2158383626E-10	6.300	28.400
5/5/2022	7:27 PM	-0.3105358100	45.600	18.001	20.000	0.0000010000	-0.0000131546	4.4506421474E-9	0.0000247680	9.8929710972E-10	6.300	28.400
5/5/2022	7:27 PM	-0.3004779700	45.600	18.000	20.000	0.0000010000	-0.0000131574	5.0790846446E-9	0.0000247700	3.9154759474E-10	6.300	28.400
5/5/2022	7:28 PM	-0.2904201300	45.600	18.000	20.000	0.0000010000	-0.0000131583	6.3959122683E-9	0.0000247577	1.3855630341E-9	6.300	28.400
5/5/2022	7:29 PM	-0.2803622900	45.600	17.999	20.000	0.0000010000	-0.0000131553	7.9677243337E-9	0.0000247442	1.3661637486E-9	6.300	28.400
5/5/2022	7:29 PM	-0.2703044500	45.600	18.001	20.000	0.0000010000	-0.0000131482	6.8864668143E-9	0.0000247749	4.6094414809E-10	6.300	28.400
5/5/2022	7:30 PM	-0.2602466100	45.600	17.999	20.000	0.0000010000	-0.0000131460	6.9749078577E-9	0.0000247709	8.9418965053E-10	6.300	28.400
5/5/2022	7:31 PM	-0.2501887700	45.600	18.000	20.000	0.0000010000	-0.0000131595	6.8669465468E-9	0.0000247505	1.2840192568E-9	6.300	28.400
5/5/2022	7:31 PM	-0.2401309300	45.600	17.999	20.000	0.0000010000	-0.0000131615	4.6824598300E-9	0.0000247406	2.0360150074E-9	6.300	28.400
5/5/2022	7:32 PM	-0.2300730900	45.600	17.999	20.000	0.0000010000	-0.0000131491	5.3079429037E-9	0.0000247696	1.1176350047E-9	6.300	28.400
5/5/2022	7:33 PM	-0.2200152500	45.600	18.000	20.000	0.0000010000	-0.0000131498	5.7239405169E-9	0.0000247597	1.6291557785E-9	6.300	28.400
5/5/2022	7:33 PM	-0.2099574100	45.600	17.998	20.000	0.0000010000	-0.0000131440	7.8127569174E-9	0.0000247510	1.3347600084E-9	6.300	28.400
5/5/2022	7:34 PM	-0.1998995700	45.600	18.000	20.000	0.0000010000	-0.0000131601	6.5230388743E-9	0.0000247670	2.4494897428E-10	6.300	28.400
5/5/2022	7:35 PM	-0.1898417300	45.600	17.999	20.000	0.0000010000	-0.0000131682	6.7725188270E-9	0.0000247682	1.8792163173E-9	6.300	28.400
5/5/2022	7:36 PM	-0.1797838900	45.600	18.000	20.000	0.0000010000	-0.0000131559	6.5232315528E-9	0.0000247704	3.7742546282E-10	6.300	28.400
5/5/2022	7:36 PM	-0.1697260500	45.600	18.000	20.000	0.0000010000	-0.0000131489	4.0754670764E-9	0.0000247677	1.9237829025E-9	6.300	28.400
5/5/2022	7:37 PM	-0.1596682100	45.600	18.000	20.000	0.0000010000	-0.0000131547	5.2838128406E-9	0.0000247662	1.1371243210E-9	6.300	28.400
5/5/2022	7:38 PM	-0.1496103700	45.600	18.000	20.000	0.0000010000	-0.0000131465	4.7937640271E-9	0.0000247366	3.5470858076E-9	6.300	28.400
5/5/2022	7:38 PM	-0.1395525300	45.600	17.999	20.000	0.0000010000	-0.0000131442	7.1177054645E-9	0.0000247603	1.1052516680E-9	6.300	28.400
5/5/2022	7:39 PM	-0.1294946900	45.600	18.000	20.000	0.0000010000	-0.0000131731	6.3610041442E-9	0.0000247648	4.7602787773E-10	6.300	28.400
5/5/2022	7:40 PM	-0.1194368500	45.600	18.000	20.000	0.0000010000	-0.0000131508	5.4062613620E-9	0.0000247445	3.0329057306E-9	6.300	28.400
5/5/2022	7:40 PM	-0.1093790100	45.600	17.999	20.000	0.0000010000	-0.0000131540	5.9422203839E-9	0.0000247656	1.0112939289E-9	6.300	28.500
5/5/2022	7:41 PM	-0.1005784000	45.600	18.001	20.000	0.0000010000	-0.0000131618	5.1710423195E-9	0.0000247815	1.0103542189E-9	6.300	28.400
5/5/2022	7:42 PM	-0.0905205600	45.600	17.999	20.000	0.0000010000	-0.0000131562	6.2717844521E-9	0.0000247441	3.5464762979E-9	6.300	28.400
5/5/2022	7:42 PM	-0.0804627200	45.600	18.000	20.000	0.0000010000	-0.0000131522	5.9130634006E-9	0.0000247820	2.0000000000E-10	6.300	28.400
5/5/2022	7:43 PM	-0.0704048800	45.600	18.000	20.000	0.0000010000	-0.0000131551	6.4624360279E-9	0.0000247633	2.9656801254E-9	6.300	28.400
5/5/2022	7:44 PM	-0.0603470400	45.600	18.000	20.000	0.0000010000	-0.0000131540	5.9222537947E-9	0.0000247073	6.1872781197E-9	6.300	28.400
5/5/2022	7:44 PM	-0.0502892000	45.600	18.001	20.000	0.0000010000	-0.0000131575	5.0542343242E-9	0.0000247964	1.3525003665E-9	6.300	28.400
5/5/2022	7:45 PM	-0.0402313600	0.900	18.000	20.000	0.0000010000	-0.0000131564	5.3662316722E-9	0.0000247641	2.1994108057E-9	6.300	28.500
5/5/2022	7:46 PM	-0.0301735200	45.600	17.999	20.000	0.0000010000	-0.0000131608	4.7311767570E-9	0.0000247782	1.7425828080E-9	6.300	28.500
5/5/2022	7:46 PM	-0.0201156800	45.600	18.000	20.000	0.0000010000	-0.0000131468	6.1415095936E-9	0.0000247825	6.6978115661E-10	6.300	28.500
5/5/2022	7:47 PM	-0.0100578400	45.600	18.000	20.000	0.0000010000	-0.0000131786	4.2595789078E-9	0.0000247762	3.9154759474E-10	6.300	28.400
5/5/2022	7:48 PM	0.0000000000	45.600	18.000	20.000	0.0000010000	-0.0000131496	6.4488737109E-9	0.0000247837	1.4403124237E-9	6.300	28.500
5/5/2022	7:48 PM	0.0100578400	45.600	18.002	20.000	0.0000010000	-0.0000131445	6.0209367135E-9	0.0000247836	4.3011626335E-10	6.300	28.500
5/5/2022	7:49 PM	0.0201156800	45.600	18.000	20.000	0.0000010000	-0.0000131536	6.4651405518E-9	0.0000247682	1.0232844665E-9	6.300	28.500
5/5/2022	7:50 PM	0.0301735200	45.600	18.000	20.000	0.0000010000	-0.0000131559	5.6695685926E-9	0.0000247767	1.5291318655E-9	6.300	28.500
5/5/2022	7:51 PM	0.0402313600	45.600	18.000	20.000	0.0000010000	-0.0000131718	6.0362979848E-9	0.0000247735	2.2175997366E-9	6.300	28.500
5/5/2022	7:51 PM	0.0502892000	45.600	17.999	20.000	0.0000010000	-0.0000131558	4.3423182692E-9	0.0000247340	5.1403646098E-9	6.300	28.500
5/5/2022	7:52 PM	0.0603470400	45.600	18.000	20.000	0.0000010000	-0.0000131592	6.1538677139E-9	0.0000247616	1.5524758109E-9	6.300	28.500
5/5/2022	7:53 PM	0.0704048800	45.600	18.000	20.000	0.0000010000	-0.0000131508	4.9891933742E-9	0.0000247465	3.2334535689E-9	6.300	28.400
5/5/2022	7:54 PM	0.0804627200	45.600	17.998	20.000	0.0000010000	-0.0000131558	5.0557665894E-9	0.0000247761	1.5019194384E-9	6.300	28.500
5/5/2022	7:54 PM	0.0905205600	45.600	18.002	20.000	0.0000010000	-0.0000131474	4.1298614629E-9	0.0000247853	2.4049580609E-9	6.300	28.400
5/5/2022	7:55 PM	0.1005784000	45.600	17.999	20.000	0.0000010000	-0.0000131583	4.9442087279E-9	0.0000247707	2.1260222454E-9	6.300	28.500
5/5/2022	7:56 PM	0.1093790100	45.600	18.000	20.000	0.0000010000	-0.0000131636	7.1977639843E-9	0.0000247749	1.1074720840E-9	6.300	28.500
5/5/2022	7:56 PM	0.1194368500	45.600	18.000	20.000	0.0000010000	-0.0000131349	5.3591742544E-9	0.0000247851	8.7080596449E-10	6.300	28.400
5/5/2022	7:57 PM	0.1294946900	45.600	18.001	20.000	0.0000010000	-0.0000131570	4.4321246988E-9	0.0000247765	1.3331809275E-9	6.300	28.500
5/5/2022	7:58 PM	0.1395525300	45.600	18.001	20.000	0.0000010000	-0.0000131440	6.7228648238E-9	0.0000247833	1.0089081085E-9	6.300	28.500
5/5/2022	7:58 PM	0.1496103700	45.600	17.999	20.000	0.0000010000	-0.0000131532	3.6215928578E-9	0.0000247808	8.1763500472E-10	6.300	28.500
5/5/2022	7:59 PM	0.1596682100	45.600	18.000	20.000	0.0000010000	-0.0000131509	6.2825245258E-9	0.0000247845	7.0710678119E-10	6.300	28.500
5/5/2022	8:00 PM	0.1697260500	45.600	18.000	20.000	0.0000010000	-0.0000131393	7.3468790955E-9	0.0000247752	9.9753483738E-10	6.300	28.500
5/5/2022	8:00 PM	0.1797838900	45.600	17.999	20.000	0.0000010000	-0.0000131477	8.0604215376E-9	0.0000247726	7.7017805882E-10	6.300	28.500
5/5/2022	8:01 PM	0.1898417300	45.600	17.999	20.000	0.0000010000	-0.0000131556	4.7464235630E-9	0.0000247898	4.3870225316E-10	6.300	28.500
5/5/2022	8:02 PM	0.1998995700	45.600	18.000	20.000	0.0000010000	-0.0000131492	3.3078064958E-9	0.0000248015	8.2789503962E-10	6.300	28.500
5/5/2022	8:02 PM	0.2099574100	45.600	17.999	20.000	0.0000010000	-0.0000131505	5.9871017640E-9	0.0000247827	1.0704286871E-9	6.300	28.500
5/5/2022	8:03 PM	0.2200152500	45.600	18.000	20.000	0.0000010000	-0.0000131493	3.5282755804E-9	0.0000247712	6.0724247288E-10	6.300	28.400
5/5/2022	8:04 PM	0.2300730900	45.600	17.999	20.000	0.0000010000	-0.0000126445	1.2983924923E-7	0.0000253740	1.3688151597E-9	6.300	28.400
5/5/2022	8:04 PM	0.2401309300	45.600	17.999	20.000	0.0000010000	-0.0000118760	4.2102007990E-9	0.0000259676	2.0001417425E-9	6.300	28.400
5/5/2022	8:05 PM	0.2501887700	45.600	18.000	20.000	0.0000010000	-0.0000118638	3.6910069905E-9	0.0000259399	3.3619012861E-9	6.300	28.400
5/5/2022	8:06 PM	0.2602466100	45.600	17.999	20.000	0.0000010000	-0.0000118742	3.7320462574E-9	0.0000259460	2.2090275288E-9	6.300	28.400
5/5/2022	8:06 PM	0.2703044500	44.900	18.001	20.000	0.0000010000	-0.0000118745	8.8525344196E-9	0.0000259576	7.8102496759E-10	6.300	28.400
5/5/2022	8:07 PM	0.2803622900	44.900	18.001	20.000	0.0000010000	-0.0000118724	2.2493287331E-9	0.0000259446	2.0056651157E-9	6.300	28.400
5/5/2022	8:08 PM	0.2904201300	44.900	18.001	20.000	0.0000010000	-0.0000118785	5.7783369147E-9	0.0000259531	4.1402208188E-10	6.300	28.400
5/5/2022	8:09 PM	0.3004779700	44.900	18.000	20.000	0.0000010000	-0.0000118842	5.3511810740E-9	0.0000259599	7.5522851952E-10	6.300	28.400
5/5/2022	8:09 PM	0.3105358100	44.900	17.997	20.000	0.0000010000	-0.0000118661	4.4606603646E-9	0.0000259563	9.9056941504E-10	6.300	28.400
5/5/2022	8:10 PM	0.3205936500	44.900	17.999	20.000	0.0000010000	-0.0000118793	5.9855840308E-9	0.0000259333	3.1008063467E-9	6.300	28.400
5/5/2022	8:11 PM	0.3293942600	44.900	18.000	20.000	0.0000010000	-0.0000118703	6.2217441343E-9	0.0000259302	4.5014012963E-9	6.300	28.400
5/5/2022	8:11 PM	0.3394521000	44.900	18.000	20.000	0.0000010000	-0.0000118753	3.8775119652E-9	0.0000259636	4.1402208188E-10	6.300	28.400
5/5/2022	8:12 PM	0.3495099400	44.900	18.000	20.000	0.0000010000	-0.0000118693	3.7802284142E-9	0.0000259444	1.5648529270E-9	6.300	28.400
5/5/2022	8:13 PM	0.3595677800	44.900	18.001	20.000	0.0000010000	-0.0000118809	3.8778710198E-9	0.0000259511	1.0091825995E-9	6.300	28.400
5/5/2022	8:13 PM	0.3696256200	44.900	18.001	20.000	0.0000010000	-0.0000118739	7.8478205813E-9	0.0000259498	1.3970702436E-9	6.300	28.400
5/5/2022	8:14 PM	0.3796834600	44.900	18.000	20.000	0.0000010000	-0.0000118728	5.6786873141E-9	0.0000259618	1.0025581909E-9	6.300	28.400
5/5/2022	8:15 PM	0.3897413000	44.900	17.999	20.000	0.0000010000	-0.0000118711	5.2901547930E-9	0.0000259650	6.6099096785E-10	6.300	28.400
5/5/2022	8:15 PM	0.3997991400	44.900	17.999	20.000	0.0000010000	-0.0000118665	9.1411985319E-9	0.0000259465	1.0000000000E-9	6.300	28.400
5/5/2022	8:16 PM	0.4098569800	44.900	18.000	20.000	0.0000010000	-0.0000118789	4.7593960880E-9	0.0000259548	5.6368092477E-10	6.300	28.400
5/5/2022	8:17 PM	0.4199148200	44.900	18.000	20.000	0.0000010000	-0.0000118759	5.5938131421E-9	0.0000259503	6.4721359550E-10	6.300	28.400
5/5/2022	8:17 PM	0.4299726600	44.900	18.001	20.000	0.0000010000	-0.0000118693	9.4839682958E-9	0.0000259485	1.7777690229E-9	6.300	28.400
5/5/2022	8:18 PM	0.4400305000	44.900	18.001	20.000	0.0000010000	-0.0000118785	5.3053060469E-9	0.0000259576	8.5008167862E-10	6.300	28.400
5/5/2022	8:19 PM	0.4500883400	44.900	18.000	20.000	0.0000010000	-0.0000118851	5.9379639445E-9	0.0000259511	6.4031242374E-10	6.300	28.400
5/5/2022	8:19 PM	0.4601461800	44.900	18.000	20.000	0.0000010000	-0.0000118824	5.9966179292E-9	0.0000259549	8.7434164903E-10	6.300	28.400
5/5/2022	8:20 PM	0.4702040200	44.900	18.000	20.000	0.0000010000	-0.0000118682	6.6987459856E-9	0.0000259487	1.9533752993E-9	6.300	28.400
5/5/2022	8:21 PM	0.4802618600	44.900	18.000	20.000	0.0000010000	-0.0000118628	6.4772838518E-9	0.0000259538	1.1022703843E-9	6.300	28.400
5/5/2022	8:21 PM	0.4903197000	44.900	18.000	20.000	0.0000010000	-0.0000118703	7.6775377068E-9	0.0000259496	8.4176511044E-10	6.300	28.400
5/5/2022	8:22 PM	0.5003775400	44.900	18.001	20.000	0.0000010000	-0.0000118709	5.6874355807E-9	0.0000259509	8.8740730319E-10	6.300	28.400
5/5/2022	8:23 PM	0.4903197000	44.900	18.001	20.000	0.0000010000	-0.0000118673	2.4304309263E-9	0.0000259704	3.2360679775E-10	6.300	28.400
5/5/2022	8:24 PM	0.4802618600	44.900	18.002	20.000	0.0000010000	-0.0000118760	2.8227607578E-9	0.0000259662	4.3911649916E-10	6.300	28.400
5/5/2022	8:24 PM	0.4702040200	44.900	18.002	20.000	0.0000010000	-0.0000118789	5.4184669044E-9	0.0000259125	6.1105861990E-9	6.300	28.400
5/5/2022	8:25 PM	0.4601461800	44.900	18.000	20.000	0.0000010000	-0.0000118846	3.5315863743E-9	0.0000259671	8.6163530729E-10	6.300	28.400
5/5/2022	8:26 PM	0.4500883400	44.900	18.001	20.000	0.0000010000	-0.0000118681	6.3704105492E-9	0.0000259514	4.9664022582E-10	6.300	28.400
5/5/2022	8:26 PM	0.4400305000	44.900	18.001	20.000	0.0000010000	-0.0000118671	5.8952894461E-9	0.0000259643	9.5770568927E-10	6.300	28.400
5/5/2022	8:27 PM	0.4299726600	44.900	18.000	20.000	0.0000010000	-0.0000118720	4.7812701100E-9	0.0000259496	1.4602325267E-9	6.300	28.400
5/5/2022	8:28 PM	0.4199148200	44.900	18.000	20.000	0.0000010000	-0.0000118769	4.3603495108E-9	0.0000259354	2.3960765885E-9	6.300	28.400
5/5/2022	8:29 PM	0.4098569800	44.900	18.000	20.000	0.0000010000	-0.0000118591	5.9324282148E-9	0.0000259474	1.1857741531E-9	6.300	28.400
5/5/2022	8:29 PM	0.3997991400	44.900	18.000	20.000	0.0000010000	-0.0000118760	4.6097066977E-9	0.0000259570	6.3245553203E-10	6.300	28.400
5/5/2022	8:30 PM	0.3897413000	44.900	18.000	20.000	0.0000010000	-0.0000118618	7.5319052747E-9	0.0000259469	2.0223978466E-9	6.300	28.400
5/5/2022	8:31 PM	0.3796834600	44.900	18.000	20.000	0.0000010000	-0.0000118886	5.2678047414E-9	0.0000259800	5.8309518948E-10	6.300	28.400
5/5/2022	8:31 PM	0.3696256200	44.900	18.000	20.000	0.0000010000	-0.0000118809	4.1478464636E-9	0.0000259708	1.2247448714E-10	6.300	28.400
5/5/2022	8:32 PM	0.3595677800	44.900	18.000	20.000	0.0000010000	-0.0000118894	5.8495218446E-9	0.0000259638	1.3919772427E-9	6.300	28.400
5/5/2022	8:33 PM	0.3495099400	44.900	18.001	20.000	0.0000010000	-0.0000118738	6.9642897171E-9	0.0000259633	3.5495097568E-10	6.300	28.400
5/5/2022	8:33 PM	0.3394521000	44.900	18.001	20.000	0.0000010000	-0.0000118651	8.4213826746E-9	0.0000259421	3.1078912422E-9	6.300	28.400
5/5/2022	8:34 PM	0.3293942600	44.900	18.000	20.000	0.0000010000	-0.0000118749	5.4930515865E-9	0.0000259539	8.3784666345E-10	6.300	28.400
5/5/2022	8:35 PM	0.3205936500	44.900	18.001	20.000	0.0000010000	-0.0000118737	6.2057586259E-9	0.0000259557	1.3415691040E-9	6.300	28.400
5/5/2022	8:35 PM	0.3105358100	44.900	18.001	20.000	0.0000010000	-0.0000118623	7.0708121755E-9	0.0000259452	1.2110515400E-9	6.300	28.400
5/5/2022	8:36 PM	0.3004779700	44.900	18.001	20.000	0.0000010000	-0.0000118708	4.3260247946E-9	0.0000259615	3.5355339059E-10	6.200	28.400
5/5/2022	8:37 PM	0.2904201300	44.900	18.001	20.000	0.0000010000	-0.0000118718	5.4296827429E-9	0.0000259376	3.2070235422E-9	6.200	28.400
5/5/2022	8:37 PM	0.2803622900	44.900	18.000	20.000	0.0000010000	-0.0000118620	6.5760540915E-9	0.0000259698	8.2804416376E-10	6.300	28.400
5/5/2022	8:38 PM	0.2703044500	44.900	18.001	20.000	0.0000010000	-0.0000118742	3.9957571559E-9	0.0000259611	1.1070229163E-9	6.200	28.400
5/5/2022	8:39 PM	0.2602466100	44.900	17.999	20.000	0.0000010000	-0.0000118777	4.4971425810E-9	0.0000259540	1.6064544465E-9	6.200	28.400
5/5/2022	8:39 PM	0.2501887700	44.900	18.000	20.000	0.0000010000	-0.0000118611	5.9767889732E-9	0.0000259513	8.1237775947E-10	6.200	28.400
5/5/2022	8:40 PM	0.2401309300	44.900	18.000	20.000	0.0000010000	-0.0000118770	5.9037524519E-9	0.0000259686	5.4649857042E-10	6.200	28.400
5/5/2022	8:41 PM	0.2300730900	44.900	18.000	20.000	0.0000010000	-0.0000118671	5.8926882331E-9	0.0000259664	9.8102496759E-10	6.200	28.400
5/5/2022	8:41 PM	0.2200152500	44.900	18.000	20.000	0.0000010000	-0.0000118843	5.3162143907E-9	0.0000259657	7.2771912927E-10	6.200	28.400
5/5/2022	8:42 PM	0.2099574100	44.900	18.000	20.000	0.0000010000	-0.0000118727	5.8366489837E-9	0.0000259573	1.7520907974E-9	6.200	28.400
5/5/2022	8:43 PM	0.1998995700	44.900	18.000	20.000	0.0000010000	-0.0000118681	4.9885054371E-9	0.0000259666	8.6988284501E-10	6.200	28.400
5/5/2022	8:44 PM	0.1898417300	44.900	18.000	20.000	0.0000010000	-0.0000118881	7.2001583975E-9	0.0000259671	1.2108748006E-9	6.200	28.400
5/5/2022	8:44 PM	0.1797838900	44.900	18.001	20.000	0.0000010000	-0.0000118757	5.2090350741E-9	0.0000259735	4.3197516176E-10	6.200	28.400
5/5/2022	8:45 PM	0.1697260500	44.900	18.002	20.000	0.0000010000	-0.0000118764	8.6462447153E-9	0.0000259395	1.7306317353E-9	6.200	28.400
5/5/2022	8:46 PM	0.1596682100	44.900	18.001	20.000	0.0000010000	-0.0000118822	8.0858777430E-9	0.0000259629	3.7386127875E-10	6.200	28.400
5/5/2022	8:46 PM	0.1496103700	44.900	18.000	20.000	0.0000010000	-0.0000118653	4.8000236498E-9	0.0000259751	5.0620192023E-10	6.200	28.400
5/5/2022	8:47 PM	0.1395525300	44.900	17.999	20.000	0.0000010000	-0.0000118958	4.7544517743E-9	0.0000259529	1.7458515520E-9	6.200	28.400
5/5/2022	8:48 PM	0.1294946900	44.900	18.000	20.000	0.0000010000	-0.0000118814	4.1606654556E-9	0.0000259693	7.9534340381E-10	6.200	28.400
5/5/2022	8:48 PM	0.1194368500	0.900	18.000	20.000	0.0000010000	-0.0000118715	6.5428041365E-9	0.0000259627	5.8309518948E-10	6.200	28.400
5/5/2022	8:49 PM	0.1093790100	44.900	18.000	20.000	0.0000010000	-0.0000118689	5.8037521200E-9	0.0000259774	2.2247448714E-10	6.200	28.400
5/5/2022	8:50 PM	0.1005784000	44.900	18.000	20.000	0.0000010000	-0.0000118764	5.2437786749E-9	0.0000259511	1.2224744871E-9	6.200	28.400
5/5/2022	8:50 PM	0.0905205600	44.900	17.999	20.000	0.0000010000	-0.0000118747	7.2273801820E-9	0.0000259728	1.2585015750E-9	6.200	28.400
5/5/2022	8:51 PM	0.0804627200	44.900	18.000	20.000	0.0000010000	-0.0000118791	6.8851984093E-9	0.0000259379	3.5309226101E-9	6.200	28.400
5/5/2022	8:52 PM	0.0704048800	44.900	18.000	20.000	0.0000010000	-0.0000118775	5.8175895369E-9	0.0000259623	7.7008771255E-10	6.200	28.400
5/5/2022	8:53 PM	0.0603470400	44.900	18.000	20.000	0.0000010000	-0.0000118787	3.0205571687E-9	0.0000259484	2.9835039864E-9	6.200	28.400
5/5/2022	8:53 PM	0.0502892000	44.900	18.001	20.000	0.0000010000	-0.0000118854	7.4977409855E-9	0.0000259676	4.0000000000E-10	6.200	28.400
5/5/2022	8:54 PM	0.0402313600	44.900	17.999	20.000	0.0000010000	-0.0000118904	3.6516220710E-9	0.0000259688	3.5495097568E-10	6.200	28.400
5/5/2022	8:55 PM	0.0301735200	44.900	17.999	20.000	0.0000010000	-0.0000118813	5.8020476039E-9	0.0000259695	1.1896410602E-9	6.200	28.400
5/5/2022	8:55 PM	0.0201156800	44.900	18.000	20.000	0.0000010000	-0.0000118803	5.3414665944E-9	0.0000259401	3.3455922108E-9	6.200	28.400
5/5/2022	8:56 PM	0.0100578400	44.900	18.000	20.000	0.0000010000	-0.0000118820	6.1674360480E-9	0.0000259743	7.2166385809E-10	6.200	28.400
5/5/2022	8:57 PM	-0.0000000000	44.900	18.001	20.000	0.0000010000	-0.0000118766	3.2442879198E-9	0.0000259677	3.4608128489E-10	6.200	28.400
5/5/2022	8:57 PM	-0.0100578400	44.900	18.001	20.000	0.0000010000	-0.0000118939	5.2863111028E-9	0.0000259584	8.2764726786E-10	6.200	28.400
5/5/2022	8:58 PM	-0.0201156800	44.900	18.001	20.000	0.0000010000	-0.0000118806	5.6667311506E-9	0.0000259718	8.9526339942E-10	6.200	28.400
5/5/2022	8:59 PM	-0.0301735200	44.900	18.001	20.000	0.0000010000	-0.0000118789	4.0803718882E-9	0.0000259463	2.0472124262E-9	6.200	28.400
5/5/2022	8:59 PM	-0.0402313600	44.900	18.000	20.000	0.0000010000	-0.0000118830	4.2487570287E-9	0.0000259589	1.5355758232E-9	6.200	28.400
5/5/2022	9:00 PM	-0.0502892000	44.900	18.000	20.000	0.0000010000	-0.0000118749	3.4703948812E-9	0.0000259904	1.5721724422E-9	6.200	28.400
5/5/2022	9:01 PM	-0.0603470400	44.900	17.999	20.000	0.0000010000	-0.0000118726	5.6116005729E-9	0.0000259544	1.1813159295E-9	6.200	28.400
5/5/2022	9:01 PM	-0.0704048800	44.900	18.002	20.000	0.0000010000	-0.0000118826	4.1136803548E-9	0.0000259696	8.9418965053E-10	6.200	28.400
5/5/2022	9:02 PM	-0.0804627200	44.900	17.999	20.000	0.0000010000	-0.0000118967	5.6932063865E-9	0.0000259483	1.5099410155E-9	6.200	28.400
5/5/2022	9:03 PM	-0.0905205600	44.900	17.999	20.000	0.0000010000	-0.0000118726	4.9050132097E-9	0.0000259431	1.3768602296E-9	6.200	28.400
5/5/2022	9:03 PM	-0.1005784000	44.900	17.999	20.000	0.0000010000	-0.0000118888	5.1042484081E-9	0.0000259604	9.7403707289E-10	6.200	28.400
5/5/2022	9:04 PM	-0.1093790100	44.900	18.000	20.000	0.0000010000	-0.0000118818	6.9346273378E-9	0.0000259518	1.9248448444E-9	6.200	28.400
5/5/2022	9:05 PM	-0.1194368500	44.900	18.000	20.000	0.0000010000	-0.0000118805	4.6780830791E-9	0.0000259493	2.8102423104E-9	6.200	28.400
5/5/2022	9:06 PM	-0.1294946900	44.900	18.000	20.000	0.0000010000	-0.0000118824	3.2795270408E-9	0.0000259809	6.8476798574E-10	6.200	28.400
5/5/2022	9:07 PM	-0.1395525300	45.500	17.998	20.000	0.0000010000	-0.0000118877	5.2560748767E-9	0.0000259514	1.5291318655E-9	6.200	28.400
5/5/2022	9:07 PM	-0.1496103700	45.500	17.999	20.000	0.0000010000	-0.0000118975	7.0165076920E-9	0.0000259591	1.4385437231E-9	6.200	28.400
5/5/2022	9:08 PM	-0.1596682100	45.500	17.999	20.000	0.0000010000	-0.0000118840	6.4179294628E-9	0.0000259574	1.0704262972E-9	6.200	28.400
5/5/2022	9:09 PM	-0.1697260500	45.500	17.999	20.000	0.0000010000	-0.0000118886	5.7367525961E-9	0.0000259342	3.8948702633E-9	6.200	28.400
5/5/2022	9:09 PM	-0.1797838900	45.500	17.999	20.000	0.0000010000	-0.0000118824	6.2674462319E-9	0.0000259669	8.0099575176E-10	6.200	28.400
5/5/2022	9:10 PM	-0.1898417300	45.500	17.999	20.000	0.0000010000	-0.0000118823	2.3837466324E-9	0.0000259502	9.4405832340E-10	6.200	28.400
5/5/2022	9:11 PM	-0.1998995700	45.500	18.000	20.000	0.0000010000	-0.0000118753	8.6634256651E-9	0.0000259517	1.4213373913E-9	6.200	28.400
5/5/2022	9:11 PM	-0.2099574100	45.500	18.001	20.000	0.0000010000	-0.0000118873	6.2442794769E-9	0.0000259738	9.1488424909E-10	6.200	28.400
5/5/2022	9:12 PM	-0.2200152500	45.500	18.000	20.000	0.0000010000	-0.0000118726	6.9309575280E-9	0.0000259637	1.0337686373E-9	6.200	28.400
5/5/2022	9:13 PM	-0.2300730900	45.500	17.999	20.000	0.0000010000	-0.0000118810	5.6695224374E-9	0.0000259598	8.0000000000E-10	6.200	28.400
5/5/2022	9:14 PM	-0.2401309300	45.500	18.001	20.000	0.0000010000	-0.0000118888	6.7310641516E-9	0.0000259661	7.8366965395E-10	6.200	28.400
5/5/2022	9:14 PM	-0.2501887700	45.500	18.000	20.000	0.0000010000	-0.0000118881	3.3344242023E-9	0.0000259624	9.9865437593E-10	6.200	28.400
5/5/2022	9:15 PM	-0.2602466100	45.500	18.000	20.000	0.0000010000	-0.0000118852	5.9196118382E-9	0.0000259508	1.3592554199E-9	6.200	28.400
5/5/2022	9:16 PM	-0.2703044500	45.500	18.000	20.000	0.0000010000	-0.0000118699	4.9778901276E-9	0.0000259838	4.6368092478E-10	6.200	28.400
5/5/2022	9:16 PM	-0.2803622900	45.500	17.999	20.000	0.0000010000	-0.0000131492	3.9449673245E-9	0.0000247639	9.2736184955E-10	6.200	28.400
5/5/2022	9:17 PM	-0.2904201300	45.500	18.000	20.000	0.0000010000	-0.0000131522	4.3872464577E-9	0.0000247602	9.0801965128E-10	6.200	28.400
5/5/2022	9:18 PM	-0.3004779700	45.500	18.000	20.000	0.0000010000	-0.0000131569	2.8148375161E-9	0.0000247598	1.0398790721E-9	6.200	28.400
5/5/2022	9:18 PM	-0.3105358100	45.500	18.000	20.000	0.0000010000	-0.0000131614	5.0124586805E-9	0.0000247517	1.5776208397E-9	6.200	28.400
5/5/2022	9:19 PM	-0.3205936500	45.500	18.001	20.000	0.0000010000	-0.0000131611	5.9347274576E-9	0.0000247556	1.0825982435E-9	6.200	28.400
5/5/2022	9:20 PM	-0.3293942600	45.500	17.999	20.000	0.0000010000	-0.0000131482	3.9932717623E-9	0.0000247712	5.6968808264E-10	6.200	28.400
5/5/2022	9:21 PM	-0.3394521000	45.500	18.001	20.000	0.0000010000	-0.0000131655	9.1145379547E-9	0.0000247478	1.9464249197E-9	6.200	28.400
5/5/2022	9:21 PM	-0.3495099400	45.500	18.000	20.000	0.0000010000	-0.0000131614	7.3076627691E-9	0.0000247550	1.7516139304E-9	6.200	28.400
5/5/2022	9:22 PM	-0.3595677800	45.500	18.001	20.000	0.0000010000	-0.0000131656	6.3308888581E-9	0.0000247330	2.5711979401E-9	6.200	28.400
5/5/2022	9:23 PM	-0.3696256200	45.500	18.001	20.000	0.0000010000	-0.0000131536	5.8141034826E-9	0.0000247590	1.1850047376E-9	6.200	28.400
5/5/2022	9:23 PM	-0.3796834600	45.500	18.000	20.000	0.0000010000	-0.0000131645	3.6030561241E-9	0.0000247675	1.1543375949E-9	6.200	28.400
5/5/2022	9:24 PM	-0.3897413000	45.500	18.000	20.000	0.0000010000	-0.0000131496	5.6635876182E-9	0.0000247435	3.2273751006E-9	6.200	28.400
5/5/2022	9:25 PM	-0.3997991400	45.500	18.000	20.000	0.0000010000	-0.0000131614	3.7858780224E-9	0.0000247524	1.3315881612E-9	6.200	28.400
5/5/2022	9:25 PM	-0.4098569800	45.500	17.999	20.000	0.0000010000	-0.0000131514	5.8646560686E-9	0.0000247544	1.8708286934E-10	6.200	28.400
5/5/2022	9:26 PM	-0.4199148200	45.500	18.000	20.000	0.0000010000	-0.0000131588	5.4051195762E-9	0.0000247686	1.0041522987E-9	6.200	28.400
5/5/2022	9:27 PM	-0.4299726600	45.500	18.000	20.000	0.0000010000	-0.0000131653	5.2163806315E-9	0.0000247578	9.1547532151E-10	6.200	28.400
5/5/2022	9:27 PM	-0.4400305000	45.500	18.001	20.000	0.0000010000	-0.0000131638	5.7560591672E-9	0.0000247642	1.1803670365E-9	6.200	28.400
5/5/2022	9:28 PM	-0.4500883400	45.500	18.001	20.000	0.0000010000	-0.0000131453	4.1538719167E-9	0.0000247502	1.4910427743E-9	6.200	28.400
5/5/2022	9:29 PM	-0.4601461800	45.500	18.000	20.000	0.0000010000	-0.0000131480	5.7672741115E-9	0.0000247435	1.2247448714E-9	6.200	28.400
5/5/2022	9:29 PM	-0.4702040200	45.500	17.999	20.000	0.0000010000	-0.0000131635	6.3970902449E-9	0.0000247326	2.8032150562E-9	6.200	28.400
5/5/2022	9:30 PM	-0.4802618600	45.500	18.000	20.000	0.0000010000	-0.0000131518	5.3740876060E-9	0.0000247889	1.3511126801E-9	6.200	28.400
5/5/2022	9:31 PM	-0.4903197000	45.500	18.000	20.000	0.0000010000	-0.0000131569	4.0201769613E-9	0.0000247512	1.4976338337E-9	6.200	28.400
