Repository: sadityakr/EB-in-FGT-OFGT-CrPS4-vdW-heterostructure

# Harnessing Van der Waals CrPS₄ and Surface Oxides for Nonmonotonic Preset Field Induced Exchange Bias in Fe₃GeTe₂

**Puthirath Balan, A. et al.**, *ACS Nano* **18**, 8383–8391 (2024).
DOI: [10.1021/acsnano.3c13034](https://doi.org/10.1021/acsnano.3c13034)

---

## Overview

This repository contains the transport measurement data and Python analysis code supporting the above paper. The study characterises exchange bias (EB) in van der Waals heterostructures composed of Fe₃GeTe₂ (FGT), oxidised FGT (O-FGT), and CrPS₄. Hall and longitudinal resistance were measured across a range of temperatures and applied magnetic fields using field-cooling and preset-field protocols to quantify the EB field, coercivity, and their temperature dependence.

---

## Repository structure

```
.
├── data/                          # Raw measurement data (.h5 and .txt)
│   ├── Device2/                   # Earlier device measurements (12 T cryostat)
│   ├── Device4/                   # Later device measurements (FGT–CrPS₄–hBN stack)
│   └── Rebuttal_FGT_CPS/          # Rebuttal-stage measurements (O-FGT, FC at 10 K)
├── notebooks/                     # Analysis notebooks (one per measurement type)
├── scripts/                       # Installable Python package
│   ├── data_loader.py             # Readers for .h5 and .txt measurement files
│   └── notebook_setup.py         # Shared notebook initialisation
├── pyproject.toml
├── requirements.txt
├── CITATION.cff
├── LICENSE
└── LICENSE-DATA
```

---

## Usage

Open any notebook in `notebooks/` with JupyterLab or VS Code. Each notebook is self-contained and loads data relative to the project root — no path configuration is needed after installation.

---

## Data formats

| Format | Reader function | Description |
|--------|----------------|-------------|
| `.h5` (HDF5) | `load_h5(path)` | PPMS/cryostat output; contains field, temperature, and resistance channels |
| `.txt` | `load_txt(path, skiprows, vxy_col)` | Tab-delimited export from the measurement software |

Both readers return a dict with keys `Field`, `Vxy`, `Vxx`, `Vxy_err`, `Vxx_err`, `T`.

---

## Citation

If you use this code or data, please cite:

```bibtex
@article{doi:10.1021/acsnano.3c13034,
  author  = {Puthirath Balan, Aravind and Kumar, Aditya and Scholz, Tanja
             and Lin, Zhongchong and Shahee, Aga and Fu, Shuai
             and Denneulin, Thibaud and Vas, Joseph and Kov{\'a}cs, Andr{\'a}s
             and Dunin-Borkowski, Rafal E. and Wang, Hai I. and Yang, Jinbo
             and Lotsch, Bettina V. and Nowak, Ulrich and Kl{\"a}ui, Mathias},
  title   = {Harnessing Van der Waals {CrPS4} and Surface Oxides for
             Nonmonotonic Preset Field Induced Exchange Bias in {Fe3GeTe2}},
  journal = {ACS Nano},
  volume  = {18},
  number  = {11},
  pages   = {8383--8391},
  year    = {2024},
  doi     = {10.1021/acsnano.3c13034},
}
```

---

File: data/Device2/Data_from_12T_cryostat/Training_effect_field_cooled/Training_effect_5K/Repeat/Device 2_PF 1T Training effect_loop 1_I(1.00uA)_H(0.00T)_T(5.0K)_202205221834.txt
! User Name:	Aditya 
! Sample Name:	Device 2_PF 1T Training effect
! Sample ID:	FGT/CrPS4
! Date:	5/22/2022	Time:	6:34 PM
! Current Source:	Keithley 224 Current Source
! Voltmeter V1:	Keithley 182 Degital voltmeter
! Voltmeter V2:	Keithley 2182A  NanoVoltmeter
! V1 (volts):	Rxx Device 1
! V2 (volts):	Rxy Device 1
! Max Field (Tesla):0.000000	! Data points (0_maxT:75.000000	! Average Number:5.000000	
! Comments:	FGT/CrPS4 device was made in glove using flaking and dry transfering of flakes. 
! 
! 
! 
! 
Data	Time	Magnetic Field (T)	Helium Level (%)	VTI Temperature (K)	Sample Temparture (K)	Current (A) 	Voltage-1(V)	Std. of V1	Voltage-2 (V)	Std. of V2	VTI  Heater Power (%)	Sample Heater Power (%)
5/22/2022	6:36 PM	0.5003775400	52.000	52.780	54.994	0.0000010000	-0.0000089769	9.7159338943E-9	0.0000348243	1.3846369508E-9	6.700	27.800
5/22/2022	6:37 PM	0.4953486200	86.500	2.997	5.000	0.0000010000	-0.0000090080	1.1238433313E-8	0.0000348550	2.2169972228E-9	4.000	16.900
5/22/2022	6:38 PM	0.4903197000	86.500	3.005	5.004	0.0000010000	-0.0000089974	6.8063330256E-9	0.0000348659	2.6472120732E-9	3.900	16.600
5/22/2022	6:38 PM	0.4852907800	86.500	2.998	4.999	0.0000010000	-0.0000090062	4.7965076040E-9	0.0000347770	2.3649275534E-9	3.900	16.600
5/22/2022	6:39 PM	0.4802618600	86.500	2.999	5.001	0.0000010000	-0.0000090096	6.1431404725E-9	0.0000348526	3.3127640752E-9	3.900	16.800
5/22/2022	6:40 PM	0.4752329400	86.500	3.001	5.001	0.0000010000	-0.0000090048	5.9158576915E-9	0.0000347971	2.6016449579E-9	3.900	16.600
5/22/2022	6:40 PM	0.4702040200	86.500	2.994	4.998	0.0000010000	-0.0000090171	9.2156525431E-9	0.0000348374	1.8588500226E-9	3.900	16.700
5/22/2022	6:41 PM	0.4651751000	86.500	2.994	5.001	0.0000010000	-0.0000090051	9.2325696517E-9	0.0000347860	1.5437668077E-9	3.900	16.700
5/22/2022	6:42 PM	0.4601461800	86.500	3.009	5.000	0.0000010000	-0.0000090028	3.1563673432E-9	0.0000347859	2.8658308947E-9	3.900	16.700
5/22/2022	6:42 PM	0.4551172600	86.500	3.002	5.002	0.0000010000	-0.0000090204	7.1317278859E-9	0.0000348282	4.6278053283E-9	3.900	16.600
5/22/2022	6:43 PM	0.4500883400	86.500	3.008	5.002	0.0000010000	-0.0000090021	5.8279612224E-9	0.0000348412	2.3686359936E-8	3.900	16.700
5/22/2022	6:44 PM	0.4450594200	86.500	3.005	5.002	0.0000010000	-0.0000090005	9.9320175094E-9	0.0000347603	3.3123902669E-9	4.000	16.700
5/22/2022	6:44 PM	0.4400305000	86.500	3.002	5.000	0.0000010000	-0.0000090025	1.1034777743E-8	0.0000347946	1.5524758109E-9	3.900	16.700
5/22/2022	6:45 PM	0.4350015800	86.500	3.008	4.999	0.0000010000	-0.0000090090	4.3089966297E-9	0.0000348537	3.0385637640E-9	3.900	16.700
5/22/2022	6:46 PM	0.4299726600	86.500	2.993	5.001	0.0000010000	-0.0000090215	8.1035113081E-9	0.0000348270	2.4161770445E-9	3.900	16.600
5/22/2022	6:46 PM	0.4249437400	86.500	3.002	5.001	0.0000010000	-0.0000090019	1.1025944319E-8	0.0000348545	2.7985378221E-9	4.000	16.600
5/22/2022	6:47 PM	0.4199148200	86.500	2.996	4.999	0.0000010000	-0.0000090085	8.0997635212E-9	0.0000348581	2.9900277506E-9	3.900	16.700
5/22/2022	6:47 PM	0.4148859000	86.500	2.996	5.000	0.0000010000	-0.0000090058	1.0035199606E-8	0.0000348558	2.0776273911E-9	3.900	16.600
5/22/2022	6:48 PM	0.4098569800	86.500	3.001	5.001	0.0000010000	-0.0000090071	9.8274115913E-9	0.0000348156	4.3419996590E-9	3.900	16.700
5/22/2022	6:49 PM	0.4048280600	86.500	3.010	5.001	0.0000010000	-0.0000090126	7.4820387287E-9	0.0000348063	8.8915391061E-10	3.900	16.600
5/22/2022	6:49 PM	0.3997991400	86.500	2.997	4.999	0.0000010000	-0.0000090078	1.0853194057E-8	0.0000348125	2.7445779551E-9	3.900	16.600
5/22/2022	6:50 PM	0.3947702200	86.500	2.995	4.999	0.0000010000	-0.0000090071	7.3233042839E-9	0.0000347546	2.3539897275E-9	3.900	16.400
5/22/2022	6:51 PM	0.3897413000	86.500	3.002	4.999	0.0000010000	-0.0000090190	7.0267240118E-9	0.0000348264	3.9742426196E-9	3.900	16.700
5/22/2022	6:51 PM	0.3847123800	86.500	2.998	4.999	0.0000010000	-0.0000090062	7.7876488833E-9	0.0000347990	1.3467344941E-9	3.900	16.500
5/22/2022	6:52 PM	0.3796834600	86.500	3.002	4.998	0.0000010000	-0.0000090156	7.8836954950E-9	0.0000347785	3.9242559140E-9	3.900	16.500
5/22/2022	6:53 PM	0.3746545400	86.500	2.999	5.002	0.0000010000	-0.0000090089	9.0207684776E-9	0.0000348114	1.7869304181E-9	3.800	16.600
5/22/2022	6:53 PM	0.3696256200	86.500	3.001	5.000	0.0000010000	-0.0000090246	9.0186818903E-9	0.0000348544	2.7393254799E-9	3.900	16.600
5/22/2022	6:54 PM	0.3645967000	86.500	2.994	4.998	0.0000010000	-0.0000090074	6.5916174377E-9	0.0000348120	3.2477269055E-9	3.900	16.400
5/22/2022	6:55 PM	0.3595677800	86.500	3.006	4.999	0.0000010000	-0.0000090034	7.3791556061E-9	0.0000347615	3.4491605131E-9	3.900	16.600
5/22/2022	6:55 PM	0.3545388600	86.500	3.005	5.001	0.0000010000	-0.0000090074	7.8878716560E-9	0.0000348038	3.2459518737E-9	3.900	16.700
5/22/2022	6:56 PM	0.3495099400	86.500	2.998	5.000	0.0000010000	-0.0000090020	9.0154331348E-9	0.0000348079	1.4618962600E-9	3.900	16.700
5/22/2022	6:56 PM	0.3444810200	86.500	3.000	5.000	0.0000010000	-0.0000090086	6.3856890857E-9	0.0000348238	2.2029190141E-9	3.900	16.600
5/22/2022	6:57 PM	0.3394521000	86.500	3.007	5.000	0.0000010000	-0.0000090113	9.1679071412E-9	0.0000348520	1.9938376468E-9	3.900	16.400
5/22/2022	6:58 PM	0.3344231800	86.500	3.004	4.998	0.0000010000	-0.0000090157	1.0043878955E-8	0.0000348578	3.2360971691E-9	3.900	16.700
5/22/2022	6:58 PM	0.3293942600	86.500	3.009	5.002	0.0000010000	-0.0000090101	5.7043559402E-9	0.0000348223	2.7830440156E-9	3.900	16.600
5/22/2022	6:59 PM	0.3243653400	86.500	3.002	5.000	0.0000010000	-0.0000089970	6.5037207748E-9	0.0000348090	5.2921604863E-9	3.900	16.600
5/22/2022	7:00 PM	0.3193364200	86.500	3.008	5.001	0.0000010000	-0.0000089992	6.5492356363E-9	0.0000348560	4.7488590261E-9	3.900	16.600
5/22/2022	7:00 PM	0.3143075000	86.500	3.011	5.002	0.0000010000	-0.0000090152	1.0032062543E-8	0.0000348693	5.1721163757E-9	3.900	16.600
5/22/2022	7:01 PM	0.3092785800	86.500	3.012	5.001	0.0000010000	-0.0000090133	8.7760883251E-9	0.0000349002	3.7510407728E-9	3.800	16.400
5/22/2022	7:02 PM	0.3042496600	86.500	2.998	5.000	0.0000010000	-0.0000089999	6.1827691821E-9	0.0000348310	4.8944106293E-9	3.800	16.500
5/22/2022	7:02 PM	0.2992207400	86.500	3.008	5.003	0.0000010000	-0.0000090048	6.8948419353E-9	0.0000348622	3.1510553432E-9	3.800	16.600
5/22/2022	7:03 PM	0.2941918200	86.500	3.001	4.999	0.0000010000	-0.0000089931	1.0325082391E-8	0.0000348257	1.1191948626E-9	3.800	16.500
5/22/2022	7:04 PM	0.2891629000	86.500	2.989	5.000	0.0000010000	-0.0000090078	8.0126441814E-9	0.0000348260	1.9603438795E-9	3.800	16.500
5/22/2022	7:04 PM	0.2841339800	86.500	2.998	5.002	0.0000010000	-0.0000090036	8.2288387962E-9	0.0000348435	3.0784493283E-9	3.800	16.400
5/22/2022	7:05 PM	0.2791050600	86.500	2.994	5.001	0.0000010000	-0.0000090177	7.8819587373E-9	0.0000347875	2.2106786094E-9	3.900	16.400
5/22/2022	7:05 PM	0.2740761400	86.500	3.000	5.001	0.0000010000	-0.0000090052	6.7825156653E-9	0.0000348034	1.8754994002E-9	3.900	16.600
5/22/2022	7:06 PM	0.2690472200	86.500	2.999	5.003	0.0000010000	-0.0000090099	6.7666093658E-9	0.0000347823	2.5696248936E-9	3.800	16.600
5/22/2022	7:07 PM	0.2640183000	86.500	2.988	5.000	0.0000010000	-0.0000090182	6.5971429939E-9	0.0000347632	3.3045256398E-9	3.900	16.500
5/22/2022	7:07 PM	0.2589893800	86.500	3.004	5.001	0.0000010000	-0.0000090054	9.3272090109E-9	0.0000348546	2.7287910270E-9	3.800	16.400
5/22/2022	7:08 PM	0.2539604600	86.500	3.002	5.000	0.0000010000	-0.0000090139	7.3915066181E-9	0.0000348148	1.5225821027E-9	3.900	16.600
5/22/2022	7:09 PM	0.2489315400	86.500	3.013	5.002	0.0000010000	-0.0000089978	6.5046534236E-9	0.0000348305	4.5161654738E-9	3.900	16.500
5/22/2022	7:09 PM	0.2439026200	86.500	2.999	4.999	0.0000010000	-0.0000090025	4.6375040165E-9	0.0000348562	3.6072027113E-9	3.900	16.500
5/22/2022	7:10 PM	0.2388737000	86.500	3.000	4.997	0.0000010000	-0.0000090073	7.2152459360E-9	0.0000347772	3.2813197845E-9	3.800	16.400
5/22/2022	7:11 PM	0.2338447800	86.500	3.004	5.001	0.0000010000	-0.0000090005	9.3146750526E-9	0.0000347727	2.9116269939E-9	3.800	16.400
5/22/2022	7:11 PM	0.2288158600	86.500	3.007	5.001	0.0000010000	-0.0000089906	9.2944858241E-9	0.0000347530	3.2729155318E-9	3.900	16.500
5/22/2022	7:12 PM	0.2237869400	86.500	2.992	4.999	0.0000010000	-0.0000090086	8.8485719458E-9	0.0000348734	3.0227137982E-9	3.900	16.600
5/22/2022	7:12 PM	0.2187580200	86.500	2.996	4.999	0.0000010000	-0.0000090143	5.6212649559E-9	0.0000348418	1.9292080084E-9	3.900	16.500
5/22/2022	7:13 PM	0.2137291000	86.500	3.004	4.999	0.0000010000	-0.0000090141	3.7416829074E-9	0.0000348885	4.0619308959E-9	3.900	16.500
5/22/2022	7:14 PM	0.2087001800	86.500	2.994	5.000	0.0000010000	-0.0000090047	9.2325084880E-9	0.0000348610	4.0459073192E-9	3.800	16.400
5/22/2022	7:14 PM	0.2036712600	86.500	3.007	5.002	0.0000010000	-0.0000090101	7.8744049945E-9	0.0000348771	2.5319293771E-9	3.800	16.400
5/22/2022	7:15 PM	0.1986423400	86.500	2.994	5.001	0.0000010000	-0.0000090080	7.8125102779E-9	0.0000348101	1.3467344941E-9	3.800	16.500
5/22/2022	7:16 PM	0.1936134200	86.500	3.000	5.001	0.0000010000	-0.0000090139	5.3554401926E-9	0.0000348124	2.1243916334E-9	3.800	16.500
5/22/2022	7:16 PM	0.1885845000	86.500	3.006	5.000	0.0000010000	-0.0000090142	6.6139907068E-9	0.0000348487	1.8543039572E-9	3.900	16.500
5/22/2022	7:17 PM	0.1835555800	86.500	2.997	5.001	0.0000010000	-0.0000090220	7.5886629193E-9	0.0000348029	4.4468433053E-9	3.800	16.400
5/22/2022	7:18 PM	0.1785266600	86.500	2.995	4.999	0.0000010000	-0.0000090175	8.8120258237E-9	0.0000348661	2.5095568152E-9	3.800	16.300
5/22/2022	7:18 PM	0.1734977400	86.500	2.997	4.999	0.0000010000	-0.0000090136	8.6142415610E-9	0.0000347732	3.7907101861E-9	3.900	16.600
5/22/2022	7:19 PM	0.1697260500	86.500	3.000	5.000	0.0000010000	-0.0000090110	5.4688630452E-9	0.0000348240	2.6847000822E-9	3.800	16.500
5/22/2022	7:20 PM	0.1194368500	86.500	3.017	5.003	0.0000010000	-0.0000090015	7.1891003583E-9	0.0000348558	3.1976999790E-9	3.800	16.500
5/22/2022	7:20 PM	0.0691476500	86.500	2.993	5.001	0.0000010000	-0.0000090047	9.1612192377E-9	0.0000348580	2.2506572652E-9	3.800	16.500
5/22/2022	7:21 PM	0.0188584500	86.500	3.004	5.000	0.0000010000	-0.0000090080	5.8713968160E-9	0.0000347725	3.2371474415E-9	3.900	16.400
5/22/2022	7:22 PM	-0.0314307500	86.500	2.996	5.002	0.0000010000	-0.0000089962	9.5685132906E-9	0.0000348630	2.8843660511E-9	3.800	16.400
5/22/2022	7:22 PM	-0.0817199500	86.500	3.002	5.001	0.0000010000	-0.0000090131	9.6932594156E-9	0.0000348235	2.4446081496E-9	3.800	16.500
5/22/2022	7:23 PM	-0.1320091500	86.500	2.996	4.999	0.0000010000	-0.0000090028	5.6691031220E-9	0.0000347968	3.8299047857E-9	3.800	16.200
5/22/2022	7:24 PM	-0.1822983500	86.500	2.999	5.000	0.0000010000	-0.0000090194	7.1196789395E-9	0.0000348184	1.0082951062E-9	3.800	16.500
5/22/2022	7:24 PM	-0.1734977400	86.500	3.017	5.005	0.0000010000	-0.0000090119	4.9468457393E-9	0.0000348575	5.8708286934E-10	3.800	16.200
5/22/2022	7:25 PM	-0.1785266600	86.500	3.005	5.002	0.0000010000	-0.0000090188	7.3806556644E-9	0.0000348289	2.8968748332E-9	3.800	16.400
5/22/2022	7:26 PM	-0.1835555800	86.500	3.002	4.998	0.0000010000	-0.0000090139	7.7021498663E-9	0.0000348013	2.4648358845E-9	3.800	16.300
5/22/2022	7:26 PM	-0.1885845000	86.500	3.001	5.000	0.0000010000	-0.0000090218	9.3882489336E-9	0.0000348607	2.6935512692E-9	3.800	16.400
5/22/2022	7:27 PM	-0.1936134200	86.500	2.993	4.998	0.0000010000	-0.0000090074	1.0280061724E-8	0.0000348130	1.6862841975E-9	3.800	16.200
5/22/2022	7:28 PM	-0.1986423400	86.500	3.005	5.001	0.0000010000	-0.0000089995	7.5119273843E-9	0.0000348557	3.4301101320E-9	3.800	16.400
5/22/2022	7:28 PM	-0.2036712600	86.500	2.991	4.998	0.0000010000	-0.0000090127	8.7197109501E-9	0.0000348438	3.2823743253E-9	3.800	16.200
5/22/2022	7:29 PM	-0.2087001800	86.500	2.997	5.000	0.0000010000	-0.0000090163	8.1317835892E-9	0.0000347975	2.0054597659E-9	3.800	16.200
5/22/2022	7:30 PM	-0.2137291000	86.500	2.988	4.999	0.0000010000	-0.0000090055	9.3731965018E-9	0.0000347729	4.8143166409E-9	3.800	16.400
5/22/2022	7:30 PM	-0.2187580200	86.500	3.003	5.001	0.0000010000	-0.0000090169	7.1498756503E-9	0.0000348425	3.7621134341E-9	3.800	16.300
5/22/2022	7:31 PM	-0.2237869400	86.500	3.008	5.001	0.0000010000	-0.0000090131	8.6169426864E-9	0.0000348760	2.3165902125E-9	3.800	16.100
5/22/2022	7:32 PM	-0.2288158600	86.500	3.004	5.000	0.0000010000	-0.0000090208	9.0615242196E-9	0.0000348630	1.5799574674E-9	3.800	16.300
5/22/2022	7:32 PM	-0.2338447800	86.500	2.996	5.000	0.0000010000	-0.0000090066	6.9356104692E-9	0.0000348379	5.6231284809E-9	3.800	16.400
5/22/2022	7:33 PM	-0.2388737000	86.500	2.997	4.999	0.0000010000	-0.0000090124	8.6471626704E-9	0.0000348351	1.8834676310E-9	3.800	16.200
5/22/2022	7:33 PM	-0.2439026200	86.500	2.994	5.000	0.0000010000	-0.0000090179	8.2809524936E-9	0.0000348506	1.9065255408E-8	3.800	16.300
5/22/2022	7:34 PM	-0.2489315400	86.500	3.008	5.002	0.0000010000	-0.0000089998	1.0646568296E-8	0.0000348595	3.6564284104E-9	3.800	16.300
5/22/2022	7:35 PM	-0.2539604600	86.500	3.012	5.000	0.0000010000	-0.0000090045	7.8147366685E-9	0.0000348224	3.6692805067E-9	3.800	16.400
5/22/2022	7:35 PM	-0.2589893800	82.900	2.996	5.002	0.0000010000	-0.0000090128	8.0020050527E-9	0.0000348661	1.6700877125E-9	3.700	16.300
5/22/2022	7:36 PM	-0.2640183000	82.900	3.000	4.999	0.0000010000	-0.0000090118	5.6288107060E-9	0.0000348507	1.2865350318E-9	3.800	16.400
5/22/2022	7:37 PM	-0.2690472200	82.900	3.006	5.000	0.0000010000	-0.0000090055	8.0596458871E-9	0.0000348005	2.6400743998E-9	3.800	16.200
5/22/2022	7:37 PM	-0.2740761400	82.900	3.001	4.999	0.0000010000	-0.0000090170	5.4266994820E-9	0.0000348298	3.3733004502E-9	3.900	16.300
5/22/2022	7:38 PM	-0.2791050600	82.900	3.005	5.001	0.0000010000	-0.0000090035	6.5550064526E-9	0.0000347857	4.0604967368E-9	3.800	16.300
5/22/2022	7:39 PM	-0.2841339800	82.900	3.002	4.997	0.0000010000	-0.0000090120	8.3769944644E-9	0.0000348567	3.1151376521E-9	3.800	16.100
5/22/2022	7:39 PM	-0.2891629000	82.900	3.010	5.003	0.0000010000	-0.0000090088	8.2201038204E-9	0.0000348658	4.0267968868E-9	3.800	16.100
5/22/2022	7:40 PM	-0.2941918200	82.900	2.991	4.998	0.0000010000	-0.0000090118	7.8625005075E-9	0.0000348086	9.9866179707E-10	3.800	16.200
5/22/2022	7:41 PM	-0.2992207400	82.900	2.990	4.998	0.0000010000	-0.0000090176	4.5546028278E-9	0.0000348408	2.1351628622E-9	3.800	16.100
5/22/2022	7:41 PM	-0.3042496600	82.900	3.007	5.000	0.0000010000	-0.0000090197	8.6139044559E-9	0.0000348657	1.7014352174E-8	3.800	16.400
5/22/2022	7:42 PM	-0.3092785800	82.900	2.987	4.998	0.0000010000	-0.0000090178	7.5296196267E-9	0.0000348489	1.5077441436E-9	3.700	16.200
5/22/2022	7:42 PM	-0.3143075000	82.900	3.000	4.999	0.0000010000	-0.0000090088	7.2406647801E-9	0.0000348431	3.0208908237E-9	3.800	16.400
5/22/2022	7:43 PM	-0.3193364200	82.900	3.001	4.998	0.0000010000	-0.0000090088	7.3063653733E-9	0.0000348411	9.2247448714E-10	3.800	16.300
5/22/2022	7:44 PM	-0.3243653400	82.900	2.994	5.000	0.0000010000	-0.0000090153	7.6132901472E-9	0.0000347719	5.3259091194E-9	3.800	16.300
5/22/2022	7:44 PM	-0.3293942600	82.900	2.995	4.999	0.0000010000	-0.0000100257	9.2502052090E-9	0.0000342420	5.0703888667E-9	3.700	16.300
5/22/2022	7:45 PM	-0.3344231800	82.900	3.007	5.001	0.0000010000	-0.0000100158	9.4198423755E-9	0.0000342942	9.7459666924E-10	3.800	16.200
5/22/2022	7:46 PM	-0.3394521000	82.900	2.997	5.000	0.0000010000	-0.0000100304	7.0785798344E-9	0.0000342839	2.2963424942E-8	3.800	16.200
5/22/2022	7:46 PM	-0.3444810200	82.900	2.997	5.001	0.0000010000	-0.0000100268	7.4777727962E-9	0.0000342178	3.8061313408E-9	3.800	16.300
5/22/2022	7:47 PM	-0.3495099400	82.900	3.006	5.001	0.0000010000	-0.0000100185	6.2404937360E-9	0.0000342583	1.4726949040E-9	3.700	16.100
5/22/2022	7:48 PM	-0.3545388600	82.900	2.994	5.002	0.0000010000	-0.0000100174	8.2161554898E-9	0.0000342659	5.0466752472E-9	3.800	16.100
5/22/2022	7:48 PM	-0.3595677800	82.900	2.993	5.000	0.0000010000	-0.0000100405	1.0321907820E-8	0.0000342826	2.7822290646E-9	3.800	16.100
5/22/2022	7:49 PM	-0.3645967000	82.900	2.994	5.001	0.0000010000	-0.0000100142	7.0805457800E-9	0.0000343056	2.6305865409E-9	3.800	16.500
5/22/2022	7:50 PM	-0.3696256200	82.900	3.001	5.005	0.0000010000	-0.0000100275	8.7795445683E-9	0.0000342578	4.0758810354E-9	3.700	16.200
5/22/2022	7:50 PM	-0.3746545400	82.900	2.987	4.999	0.0000010000	-0.0000100350	6.2531051230E-9	0.0000342209	3.1682740136E-9	3.800	16.200
5/22/2022	7:51 PM	-0.3796834600	82.900	3.002	5.000	0.0000010000	-0.0000100157	8.1442885868E-9	0.0000342307	2.7579153489E-9	3.700	16.100
5/22/2022	7:51 PM	-0.3847123800	82.900	2.995	4.999	0.0000010000	-0.0000100297	7.1637357785E-9	0.0000342694	3.2082885182E-9	3.800	16.000
5/22/2022	7:52 PM	-0.3897413000	82.900	3.012	5.002	0.0000010000	-0.0000100182	1.0194931652E-8	0.0000342144	3.7385370510E-9	3.700	16.000
5/22/2022	7:53 PM	-0.3947702200	82.900	3.001	5.000	0.0000010000	-0.0000100122	8.4686945590E-9	0.0000342251	1.8687352483E-9	3.800	16.100
5/22/2022	7:53 PM	-0.3997991400	82.900	3.001	5.000	0.0000010000	-0.0000100309	1.0281667248E-8	0.0000342073	3.1253483818E-9	3.700	16.200
5/22/2022	7:54 PM	-0.4048280600	82.900	2.975	4.997	0.0000010000	-0.0000100236	5.8875408639E-9	0.0000342678	2.5388559110E-9	3.700	16.200
5/22/2022	7:55 PM	-0.4098569800	82.900	2.999	4.999	0.0000010000	-0.0000100293	7.4007496442E-9	0.0000342769	3.2414634504E-9	3.700	16.000
5/22/2022	7:55 PM	-0.4148859000	82.900	3.004	5.001	0.0000010000	-0.0000100130	8.9675614226E-9	0.0000342659	4.5786499654E-9	3.800	16.200
5/22/2022	7:56 PM	-0.4199148200	82.900	2.999	4.999	0.0000010000	-0.0000100039	8.1860106301E-9	0.0000342004	4.7865089122E-9	3.700	16.000
5/22/2022	7:57 PM	-0.4249437400	82.900	3.000	5.002	0.0000010000	-0.0000100277	4.5430412107E-9	0.0000342896	2.3126422279E-9	3.700	16.200
5/22/2022	7:57 PM	-0.4299726600	82.900	3.000	5.000	0.0000010000	-0.0000100266	7.3586090974E-9	0.0000342824	3.2073315854E-9	3.700	16.100
5/22/2022	7:58 PM	-0.4350015800	82.900	3.002	5.001	0.0000010000	-0.0000100139	6.5614480175E-9	0.0000342443	1.3113514975E-9	3.700	16.100
5/22/2022	7:59 PM	-0.4400305000	82.900	2.995	4.999	0.0000010000	-0.0000100229	8.5583861573E-9	0.0000342949	3.5952605567E-9	3.700	16.100
5/22/2022	7:59 PM	-0.4450594200	82.900	2.997	4.998	0.0000010000	-0.0000100160	7.4034955018E-9	0.0000342257	2.9142232684E-9	3.700	16.200
5/22/2022	8:00 PM	-0.4500883400	82.900	2.998	4.997	0.0000010000	-0.0000100162	5.0695264603E-9	0.0000342649	1.8487327928E-9	3.800	16.000
5/22/2022	8:00 PM	-0.4551172600	82.900	2.998	5.000	0.0000010000	-0.0000100142	5.6003448271E-9	0.0000342161	2.9447076455E-9	3.700	16.000
5/22/2022	8:01 PM	-0.4601461800	82.900	3.015	5.005	0.0000010000	-0.0000100108	8.0874208657E-9	0.0000342584	8.3374282082E-10	3.800	15.900
5/22/2022	8:02 PM	-0.4651751000	82.900	3.000	5.001	0.0000010000	-0.0000100241	8.1365110407E-9	0.0000342743	7.8944328495E-10	3.700	16.100
5/22/2022	8:02 PM	-0.4702040200	82.900	3.002	5.001	0.0000010000	-0.0000100112	5.3756305306E-9	0.0000341957	2.1402466976E-9	3.800	16.100
5/22/2022	8:03 PM	-0.4752329400	82.900	3.004	5.002	0.0000010000	-0.0000100145	8.1702183004E-9	0.0000342155	2.9410193621E-9	3.700	16.000
5/22/2022	8:04 PM	-0.4802618600	82.900	3.001	5.001	0.0000010000	-0.0000100230	1.1183978455E-8	0.0000342273	1.2713434919E-9	3.800	16.000
5/22/2022	8:04 PM	-0.4852907800	82.900	2.993	4.999	0.0000010000	-0.0000100177	5.7898637161E-9	0.0000342521	1.6516770203E-9	3.700	16.000
5/22/2022	8:05 PM	-0.4903197000	82.900	3.003	5.003	0.0000010000	-0.0000100046	7.2299587365E-9	0.0000342690	2.3802095694E-9	3.800	16.200
5/22/2022	8:06 PM	-0.4953486200	82.900	2.992	4.997	0.0000010000	-0.0000100264	4.3697677882E-9	0.0000342303	2.5833248655E-9	3.700	16.000
5/22/2022	8:06 PM	-0.5003775400	82.900	2.991	4.999	0.0000010000	-0.0000100224	5.4687424441E-9	0.0000342758	3.5203215798E-9	3.700	16.100
5/22/2022	8:07 PM	-0.5003775400	82.900	2.996	4.999	0.0000010000	-0.0000100287	8.6133542164E-9	0.0000342422	3.0095143241E-9	3.700	16.100
5/22/2022	8:07 PM	-0.4953486200	82.900	3.002	5.000	0.0000010000	-0.0000100284	6.9943004868E-9	0.0000342879	1.8549509757E-9	3.800	16.100
5/22/2022	8:08 PM	-0.4903197000	82.900	2.995	4.999	0.0000010000	-0.0000100161	8.0824731573E-9	0.0000342470	3.2361552254E-9	3.700	16.000
5/22/2022	8:09 PM	-0.4852907800	82.900	2.999	5.000	0.0000010000	-0.0000100257	5.6200035097E-9	0.0000342152	3.5324782306E-9	3.800	16.100
5/22/2022	8:09 PM	-0.4802618600	82.900	3.001	5.000	0.0000010000	-0.0000100125	7.4002254654E-9	0.0000342420	1.7408031394E-9	3.700	16.200
5/22/2022	8:10 PM	-0.4752329400	82.900	2.995	5.000	0.0000010000	-0.0000100150	7.9390129560E-9	0.0000342323	2.9540878708E-9	3.700	16.100
5/22/2022	8:11 PM	-0.4702040200	82.900	2.993	4.998	0.0000010000	-0.0000100195	8.4563511014E-9	0.0000342582	1.7195445082E-9	3.800	16.100
5/22/2022	8:11 PM	-0.4651751000	82.900	3.000	5.000	0.0000010000	-0.0000100244	6.6241325629E-9	0.0000342926	2.9313276840E-9	3.800	16.100
5/22/2022	8:12 PM	-0.4601461800	82.900	2.990	5.001	0.0000010000	-0.0000100428	8.4360989484E-9	0.0000342913	3.8075399068E-9	3.700	16.100
5/22/2022	8:13 PM	-0.4551172600	82.900	3.002	4.998	0.0000010000	-0.0000100261	6.9252237793E-9	0.0000342926	1.9620076335E-9	3.700	16.100
5/22/2022	8:13 PM	-0.4500883400	82.900	3.011	5.002	0.0000010000	-0.0000100225	6.4450503229E-9	0.0000343129	1.2993347167E-9	3.700	16.000
5/22/2022	8:14 PM	-0.4450594200	82.900	3.011	5.003	0.0000010000	-0.0000100258	6.2170129521E-9	0.0000342344	2.2409812089E-9	3.700	16.100
5/22/2022	8:15 PM	-0.4400305000	82.900	2.994	4.998	0.0000010000	-0.0000100238	4.9713417648E-9	0.0000342535	1.2247448714E-9	3.700	16.100
5/22/2022	8:15 PM	-0.4350015800	82.900	3.002	4.999	0.0000010000	-0.0000100242	8.1450339170E-9	0.0000342528	1.1968688725E-9	3.700	16.300
5/22/2022	8:16 PM	-0.4299726600	82.900	3.008	5.003	0.0000010000	-0.0000100222	6.0208916248E-9	0.0000342900	1.5133192416E-9	3.700	15.900
5/22/2022	8:17 PM	-0.4249437400	82.900	3.001	5.000	0.0000010000	-0.0000100199	8.1916073631E-9	0.0000342235	4.1039880910E-9	3.700	16.100
5/22/2022	8:17 PM	-0.4199148200	82.900	3.004	4.998	0.0000010000	-0.0000100374	9.9779491013E-9	0.0000342370	2.0848614279E-8	3.800	16.100
5/22/2022	8:18 PM	-0.4148859000	82.900	3.006	5.000	0.0000010000	-0.0000100156	7.2551717914E-9	0.0000341893	3.8825424421E-9	3.700	16.100
5/22/2022	8:18 PM	-0.4098569800	82.900	3.013	5.003	0.0000010000	-0.0000100274	4.6051137059E-9	0.0000342392	2.0745903122E-9	3.600	16.000
5/22/2022	8:19 PM	-0.4048280600	82.900	3.012	5.001	0.0000010000	-0.0000100283	5.2584766430E-9	0.0000342972	2.6294441342E-9	3.700	16.000
5/22/2022	8:20 PM	-0.3997991400	82.900	3.001	5.001	0.0000010000	-0.0000100236	5.6338076752E-9	0.0000342163	2.4300049879E-9	3.700	15.900
5/22/2022	8:20 PM	-0.3947702200	82.900	2.983	4.999	0.0000010000	-0.0000100194	6.6881494859E-9	0.0000342430	3.0962464778E-9	3.600	16.100
5/22/2022	8:21 PM	-0.3897413000	82.900	2.999	4.999	0.0000010000	-0.0000100274	8.2966227584E-9	0.0000342306	2.3704122164E-9	3.700	16.100
5/22/2022	8:22 PM	-0.3847123800	82.900	3.002	5.001	0.0000010000	-0.0000100200	1.0272760858E-8	0.0000343066	2.1010268662E-8	3.700	15.900
5/22/2022	8:22 PM	-0.3796834600	82.900	3.006	5.002	0.0000010000	-0.0000100276	6.6820324150E-9	0.0000342534	2.7138421148E-9	3.700	16.100
5/22/2022	8:23 PM	-0.3746545400	82.900	2.999	4.999	0.0000010000	-0.0000100160	7.5079073342E-9	0.0000342139	2.1395891880E-9	3.700	16.100
5/22/2022	8:24 PM	-0.3696256200	82.900	3.017	5.004	0.0000010000	-0.0000100167	1.1371494508E-8	0.0000342116	3.0413681130E-9	3.700	16.100
5/22/2022	8:24 PM	-0.3645967000	82.900	3.001	5.001	0.0000010000	-0.0000100095	7.8124085091E-9	0.0000342867	4.3048333549E-9	3.700	15.900
5/22/2022	8:25 PM	-0.3595677800	82.900	3.003	5.000	0.0000010000	-0.0000100168	3.8262388102E-9	0.0000342455	1.6431676725E-9	3.700	16.000
5/22/2022	8:26 PM	-0.3545388600	82.900	2.991	4.999	0.0000010000	-0.0000100291	6.0790604169E-9	0.0000342204	2.7891730626E-9	3.700	16.100
5/22/2022	8:26 PM	-0.3495099400	82.900	2.998	5.001	0.0000010000	-0.0000100258	7.9015511402E-9	0.0000343003	2.1501160542E-9	3.700	16.100
5/22/2022	8:27 PM	-0.3444810200	82.900	3.006	5.001	0.0000010000	-0.0000100297	6.6464771664E-9	0.0000342761	3.9925957272E-9	3.700	16.000
5/22/2022	8:27 PM	-0.3394521000	82.900	3.001	5.000	0.0000010000	-0.0000100133	4.1627023687E-9	0.0000343135	2.0094458080E-9	3.700	15.800
5/22/2022	8:28 PM	-0.3344231800	82.900	2.992	5.001	0.0000010000	-0.0000100252	6.7219681610E-9	0.0000342577	4.3237806672E-9	3.700	16.000
5/22/2022	8:29 PM	-0.3293942600	82.900	2.994	4.998	0.0000010000	-0.0000100245	7.0737784811E-9	0.0000343292	2.5667516028E-9	3.700	16.000
5/22/2022	8:29 PM	-0.3243653400	82.900	2.991	5.000	0.0000010000	-0.0000100260	7.5173083601E-9	0.0000343048	3.1407267680E-9	3.800	16.100
5/22/2022	8:30 PM	-0.3193364200	82.900	3.001	5.000	0.0000010000	-0.0000100187	8.9048025824E-9	0.0000342963	3.4962283915E-9	3.600	15.800
5/22/2022	8:31 PM	-0.3143075000	82.900	3.003	5.001	0.0000010000	-0.0000100123	7.5061581513E-9	0.0000342259	2.7912191894E-9	3.700	16.000
5/22/2022	8:31 PM	-0.3092785800	82.900	2.985	4.998	0.0000010000	-0.0000100183	5.9679306827E-9	0.0000342751	1.7161728489E-8	3.700	16.000
5/22/2022	8:32 PM	-0.3042496600	82.900	2.993	4.998	0.0000010000	-0.0000100322	7.3609971679E-9	0.0000342989	7.5717058189E-10	3.700	16.100
5/22/2022	8:33 PM	-0.2992207400	82.900	3.005	5.000	0.0000010000	-0.0000100260	7.8769461243E-9	0.0000343156	2.4067115356E-9	3.800	16.000
5/22/2022	8:33 PM	-0.2941918200	82.900	2.990	4.998	0.0000010000	-0.0000100241	8.6449349279E-9	0.0000342779	1.5679113422E-9	3.700	16.100
5/22/2022	8:34 PM	-0.2891629000	82.900	2.999	5.002	0.0000010000	-0.0000100245	8.6905203764E-9	0.0000343098	2.1522727971E-8	3.600	16.000
5/22/2022	8:35 PM	-0.2841339800	82.900	3.004	4.999	0.0000010000	-0.0000100292	8.8990802490E-9	0.0000342846	2.6166637691E-9	3.700	16.000
5/22/2022	8:35 PM	-0.2791050600	82.900	2.999	5.001	0.0000010000	-0.0000100377	1.0472158131E-8	0.0000342288	4.2058232550E-9	3.700	15.900
5/22/2022	8:36 PM	-0.2740761400	78.000	3.011	5.001	0.0000010000	-0.0000100254	8.8373681671E-9	0.0000343021	2.0754201485E-8	3.700	16.200
5/22/2022	8:37 PM	-0.2690472200	78.000	2.996	4.999	0.0000010000	-0.0000100196	6.7715892272E-9	0.0000342088	2.6012542518E-9	3.700	16.100
5/22/2022	8:37 PM	-0.2640183000	78.000	2.985	4.997	0.0000010000	-0.0000100276	6.3092620652E-9	0.0000342483	1.5238395756E-9	3.700	15.800
5/22/2022	8:38 PM	-0.2589893800	78.000	3.007	4.998	0.0000010000	-0.0000100409	8.6903351481E-9	0.0000343001	5.2371061941E-9	3.700	16.000
5/22/2022	8:39 PM	-0.2539604600	78.000	3.004	4.999	0.0000010000	-0.0000100210	9.5410460284E-9	0.0000342619	2.5823441352E-9	3.700	16.100
5/22/2022	8:39 PM	-0.2489315400	78.000	2.998	4.999	0.0000010000	-0.0000100247	7.5372070009E-9	0.0000342361	2.0845897024E-9	3.700	16.100
5/22/2022	8:40 PM	-0.2439026200	78.000	2.989	4.997	0.0000010000	-0.0000100293	9.4749882891E-9	0.0000342467	2.0625938385E-9	3.700	16.000
5/22/2022	8:40 PM	-0.2388737000	78.000	2.986	4.999	0.0000010000	-0.0000100237	6.7889604294E-9	0.0000342787	4.8990739153E-9	3.700	16.100
5/22/2022	8:41 PM	-0.2338447800	0.900	3.007	5.003	0.0000010000	-0.0000100233	6.6605492479E-9	0.0000342872	2.5978155362E-9	3.700	16.200
5/22/2022	8:42 PM	-0.2288158600	78.000	2.985	4.998	0.0000010000	-0.0000100232	5.7320132205E-9	0.0000342686	5.6368092478E-10	3.700	16.000
5/22/2022	8:42 PM	-0.2237869400	78.000	3.017	5.002	0.0000010000	-0.0000100246	7.3399110908E-9	0.0000342250	2.6034368044E-9	3.700	16.000
5/22/2022	8:43 PM	-0.2187580200	78.000	2.997	4.998	0.0000010000	-0.0000100325	7.6144621128E-9	0.0000343046	2.9302566812E-9	3.700	16.000
5/22/2022	8:44 PM	-0.2137291000	78.000	3.011	5.002	0.0000010000	-0.0000100317	1.1257186707E-8	0.0000342421	2.9154313730E-9	3.700	16.100
5/22/2022	8:44 PM	-0.2087001800	78.000	2.996	4.998	0.0000010000	-0.0000100159	8.5442547632E-9	0.0000342968	3.3203793112E-9	3.700	15.900
5/22/2022	8:45 PM	-0.2036712600	78.000	2.994	5.000	0.0000010000	-0.0000100394	1.0092154137E-8	0.0000342736	2.1758882469E-9	3.700	16.100
5/22/2022	8:46 PM	-0.1986423400	78.000	2.995	5.001	0.0000010000	-0.0000100353	8.8533266093E-9	0.0000342201	2.5486216206E-8	3.700	16.000
5/22/2022	8:46 PM	-0.1936134200	78.000	3.003	5.001	0.0000010000	-0.0000100222	7.1882052099E-9	0.0000342319	6.3224730890E-10	3.700	15.900
5/22/2022	8:47 PM	-0.1885845000	78.000	2.995	4.999	0.0000010000	-0.0000100245	6.7064010043E-9	0.0000343206	3.1522288717E-9	3.700	16.000
5/22/2022	8:48 PM	-0.1835555800	78.000	3.001	5.001	0.0000010000	-0.0000100125	6.2790234597E-9	0.0000343269	4.2322554297E-9	3.700	16.000
5/22/2022	8:48 PM	-0.1785266600	78.000	2.995	5.000	0.0000010000	-0.0000100230	8.9704788582E-9	0.0000342688	2.2748761550E-9	3.700	16.000
5/22/2022	8:49 PM	-0.1734977400	78.000	2.997	5.000	0.0000010000	-0.0000100275	4.4135944031E-9	0.0000343247	3.1030344949E-9	3.600	15.900
5/22/2022	8:50 PM	-0.1822983500	78.000	2.974	4.995	0.0000010000	-0.0000100155	6.1408014864E-9	0.0000342904	9.2158383626E-10	3.700	16.100
5/22/2022	8:50 PM	-0.1320091500	78.000	3.010	5.001	0.0000010000	-0.0000100245	4.3083228498E-9	0.0000342770	2.6749242908E-9	3.700	16.000
5/22/2022	8:51 PM	-0.0817199500	78.000	3.005	5.002	0.0000010000	-0.0000100359	1.0350903321E-8	0.0000342430	2.7030731713E-9	3.700	16.000
5/22/2022	8:52 PM	-0.0314307500	78.000	2.979	4.997	0.0000010000	-0.0000100193	9.9054043958E-9	0.0000342681	5.2553734443E-10	3.700	16.000
5/22/2022	8:53 PM	0.0188584500	78.000	3.004	5.001	0.0000010000	-0.0000100126	9.1564794838E-9	0.0000342683	1.2770329614E-9	3.700	16.000
5/22/2022	8:53 PM	0.0691476500	78.000	2.988	5.001	0.0000010000	-0.0000100221	9.6324482192E-9	0.0000342812	4.2087730240E-9	3.600	15.700
5/22/2022	8:54 PM	0.1194368500	78.000	3.002	4.999	0.0000010000	-0.0000100241	4.8066332214E-9	0.0000342930	1.3347600084E-9	3.700	16.000
5/22/2022	8:55 PM	0.1697260500	78.000	2.995	5.001	0.0000010000	-0.0000100290	5.8549566680E-9	0.0000343198	1.3890158660E-9	3.600	15.900
5/22/2022	8:55 PM	0.1734977400	78.000	3.004	5.001	0.0000010000	-0.0000100373	8.5603898602E-9	0.0000342980	4.2798015540E-9	3.600	15.900
5/22/2022	8:56 PM	0.1785266600	78.000	3.002	4.999	0.0000010000	-0.0000100214	7.7085608750E-9	0.0000342342	4.8139187093E-9	3.700	16.000
5/22/2022	8:56 PM	0.1835555800	78.000	3.006	5.003	0.0000010000	-0.0000100242	1.2933790066E-8	0.0000343414	2.6465973553E-9	3.600	15.600
5/22/2022	8:57 PM	0.1885845000	78.000	3.002	5.003	0.0000010000	-0.0000100333	9.5799644831E-9	0.0000343334	3.6729584227E-9	3.700	16.100
5/22/2022	8:58 PM	0.1936134200	78.000	3.001	5.000	0.0000010000	-0.0000100195	7.1640367223E-9	0.0000342849	2.9122017538E-9	3.600	15.900
5/22/2022	8:58 PM	0.1986423400	78.000	2.992	5.000	0.0000010000	-0.0000100318	6.6339935324E-9	0.0000342462	3.4760858783E-9	3.700	15.900
5/22/2022	8:59 PM	0.2036712600	78.000	3.012	5.001	0.0000010000	-0.0000100313	9.8797627641E-9	0.0000342793	1.9197009234E-8	3.700	15.900
5/22/2022	9:00 PM	0.2087001800	78.000	3.003	5.000	0.0000010000	-0.0000100299	6.0243300172E-9	0.0000342612	1.4860518674E-9	3.600	15.800
5/22/2022	9:00 PM	0.2137291000	78.000	3.010	5.003	0.0000010000	-0.0000100288	8.5146305216E-9	0.0000343141	2.5105223113E-8	3.600	15.900
5/22/2022	9:01 PM	0.2187580200	78.000	2.996	5.001	0.0000010000	-0.0000100170	6.3033724019E-9	0.0000342348	3.4103279575E-9	3.600	15.900
5/22/2022	9:02 PM	0.2237869400	78.000	3.004	5.001	0.0000010000	-0.0000100402	6.9648534716E-9	0.0000342407	2.8200545472E-9	3.600	16.000
5/22/2022	9:02 PM	0.2288158600	78.000	2.993	5.000	0.0000010000	-0.0000100293	1.0678733623E-8	0.0000342705	1.6903548412E-9	3.700	15.900
5/22/2022	9:03 PM	0.2338447800	78.000	2.999	5.003	0.0000010000	-0.0000100334	9.7261712041E-9	0.0000342992	2.7522846548E-9	3.600	15.900
5/22/2022	9:04 PM	0.2388737000	78.000	3.008	4.999	0.0000010000	-0.0000091188	1.0149472900E-7	0.0000347591	3.1460473598E-9	3.700	15.900
5/22/2022	9:04 PM	0.2439026200	78.000	3.003	5.000	0.0000010000	-0.0000090071	8.5145004149E-9	0.0000348244	4.0180533826E-9	3.700	15.800
5/22/2022	9:05 PM	0.2489315400	78.000	3.005	5.000	0.0000010000	-0.0000090001	8.8787653774E-9	0.0000347475	3.4590813580E-9	3.700	16.000
5/22/2022	9:06 PM	0.2539604600	78.000	2.982	4.998	0.0000010000	-0.0000090045	6.8735831366E-9	0.0000347592	4.7011318233E-9	3.600	15.800
5/22/2022	9:06 PM	0.2589893800	78.000	2.998	5.000	0.0000010000	-0.0000090116	5.1995527045E-9	0.0000348145	2.6334699408E-9	3.600	15.800
5/22/2022	9:07 PM	0.2640183000	78.000	2.997	4.999	0.0000010000	-0.0000089940	8.9924307526E-9	0.0000348429	3.7933259094E-9	3.700	16.000
5/22/2022	9:08 PM	0.2690472200	78.000	2.991	4.998	0.0000010000	-0.0000090078	8.3893810901E-9	0.0000347639	4.0374959351E-9	3.700	15.900
5/22/2022	9:08 PM	0.2740761400	78.000	2.995	4.999	0.0000010000	-0.0000090091	5.6533741990E-9	0.0000348781	4.1703018693E-9	3.700	15.900
5/22/2022	9:09 PM	0.2791050600	78.000	2.996	5.000	0.0000010000	-0.0000090038	7.9834030679E-9	0.0000347763	2.6285149362E-9	3.600	15.900
5/22/2022	9:09 PM	0.2841339800	78.000	3.003	4.998	0.0000010000	-0.0000090073	7.2415253509E-9	0.0000347914	3.2037587679E-9	3.600	15.800
5/22/2022	9:10 PM	0.2891629000	78.000	3.006	5.001	0.0000010000	-0.0000090039	6.3786590167E-9	0.0000348000	2.3426271772E-9	3.700	15.900
5/22/2022	9:11 PM	0.2941918200	78.000	3.005	5.003	0.0000010000	-0.0000090014	6.3637220227E-9	0.0000348496	2.8720926097E-9	3.700	15.900
5/22/2022	9:11 PM	0.2992207400	78.000	3.006	5.000	0.0000010000	-0.0000090093	6.4172558377E-9	0.0000347902	2.1222713460E-9	3.700	15.900
5/22/2022	9:12 PM	0.3042496600	78.000	2.991	4.999	0.0000010000	-0.0000090112	4.6051785348E-9	0.0000347994	9.7345667959E-10	3.600	15.900
5/22/2022	9:13 PM	0.3092785800	78.000	3.007	5.001	0.0000010000	-0.0000090048	6.0186160948E-9	0.0000348149	1.1905713948E-9	3.700	16.000
5/22/2022	9:13 PM	0.3143075000	78.000	2.996	5.001	0.0000010000	-0.0000090225	6.9934782997E-9	0.0000348462	1.7271551407E-9	3.600	15.900
5/22/2022	9:14 PM	0.3193364200	78.000	3.005	4.998	0.0000010000	-0.0000090010	6.0341455353E-9	0.0000347783	1.9480741458E-9	3.600	15.800
5/22/2022	9:15 PM	0.3243653400	78.000	2.992	5.000	0.0000010000	-0.0000090013	7.4383101352E-9	0.0000348276	2.3483326727E-9	3.600	15.900
5/22/2022	9:15 PM	0.3293942600	78.000	3.009	5.001	0.0000010000	-0.0000090051	6.6593585882E-9	0.0000347755	1.8121503465E-8	3.700	15.900
5/22/2022	9:16 PM	0.3344231800	78.000	3.005	4.997	0.0000010000	-0.0000090114	6.8665661298E-9	0.0000348128	8.2540150734E-10	3.700	15.900
5/22/2022	9:16 PM	0.3394521000	78.000	2.999	5.002	0.0000010000	-0.0000089869	5.6554582084E-9	0.0000348091	1.9477645555E-9	3.600	15.900
5/22/2022	9:17 PM	0.3444810200	78.000	3.001	5.001	0.0000010000	-0.0000090074	8.8171588950E-9	0.0000348297	3.1628142404E-9	3.600	16.000
5/22/2022	9:18 PM	0.3495099400	78.000	2.998	5.000	0.0000010000	-0.0000090118	6.1249921866E-9	0.0000348235	2.8664358547E-9	3.700	15.700
5/22/2022	9:18 PM	0.3545388600	78.000	3.012	5.000	0.0000010000	-0.0000090026	5.1643593088E-9	0.0000348860	4.4528754778E-9	3.700	15.900
5/22/2022	9:19 PM	0.3595677800	78.000	2.989	4.999	0.0000010000	-0.0000090228	6.0642525294E-9	0.0000348016	2.9257558288E-9	3.600	15.700
5/22/2022	9:20 PM	0.3645967000	78.000	3.008	4.999	0.0000010000	-0.0000090091	7.8370427330E-9	0.0000348170	5.1656836698E-9	3.700	15.800
5/22/2022	9:20 PM	0.3696256200	78.000	3.003	5.001	0.0000010000	-0.0000090028	7.3216693346E-9	0.0000347515	2.7710447474E-9	3.600	16.000
5/22/2022	9:21 PM	0.3746545400	78.000	2.999	5.000	0.0000010000	-0.0000090090	6.9930429862E-9	0.0000348395	1.9124568960E-9	3.600	15.900
5/22/2022	9:22 PM	0.3796834600	78.000	2.998	4.994	0.0000010000	-0.0000090086	5.4746318603E-9	0.0000347869	1.6055742934E-8	3.700	15.700
5/22/2022	9:22 PM	0.3847123800	78.000	2.999	5.001	0.0000010000	-0.0000090138	5.7294807383E-9	0.0000347805	4.0845133836E-9	3.600	15.900
5/22/2022	9:23 PM	0.3897413000	78.000	3.014	5.002	0.0000010000	-0.0000090131	4.9108172809E-9	0.0000348391	8.5453329687E-10	3.600	15.800
5/22/2022	9:24 PM	0.3947702200	78.000	3.010	5.004	0.0000010000	-0.0000089942	6.7142248673E-9	0.0000347946	1.3609969396E-9	3.700	15.800
5/22/2022	9:24 PM	0.3997991400	78.000	3.007	5.002	0.0000010000	-0.0000090084	8.5657707213E-9	0.0000347737	2.2631062136E-9	3.600	15.900
5/22/2022	9:25 PM	0.4048280600	78.000	2.999	4.999	0.0000010000	-0.0000089990	7.4418258736E-9	0.0000348626	3.7237454259E-9	3.700	15.800
5/22/2022	9:26 PM	0.4098569800	78.000	3.015	5.004	0.0000010000	-0.0000090044	7.8437085894E-9	0.0000348398	4.1708253154E-9	3.700	16.100
5/22/2022	9:26 PM	0.4148859000	78.000	2.999	4.998	0.0000010000	-0.0000090189	9.0409767742E-9	0.0000347880	3.0164062246E-9	3.600	15.900
5/22/2022	9:27 PM	0.4199148200	78.000	2.992	5.001	0.0000010000	-0.0000090010	8.2104510827E-9	0.0000348284	1.6529757373E-9	3.600	15.800
5/22/2022	9:28 PM	0.4249437400	78.000	2.992	5.000	0.0000010000	-0.0000090018	7.4639422107E-9	0.0000348056	5.2061269633E-9	3.600	15.900
5/22/2022	9:28 PM	0.4299726600	78.000	3.001	5.000	0.0000010000	-0.0000090094	7.6033550802E-9	0.0000347547	4.0378556499E-9	3.600	15.800
5/22/2022	9:29 PM	0.4350015800	78.000	2.987	5.000	0.0000010000	-0.0000090008	5.0027380834E-9	0.0000347818	4.0400420164E-9	3.600	15.800
5/22/2022	9:29 PM	0.4400305000	78.000	3.006	5.002	0.0000010000	-0.0000089984	8.5626552259E-9	0.0000347815	1.6516990084E-8	3.700	16.000
5/22/2022	9:30 PM	0.4450594200	78.000	3.002	4.999	0.0000010000	-0.0000090078	5.1293520689E-9	0.0000348052	1.9959794124E-9	3.700	15.900
5/22/2022	9:31 PM	0.4500883400	78.000	3.006	5.003	0.0000010000	-0.0000090198	8.6858435865E-9	0.0000348186	3.2608320936E-9	3.600	15.800
5/22/2022	9:31 PM	0.4551172600	78.000	2.995	4.999	0.0000010000	-0.0000090118	9.5908284478E-9	0.0000348793	4.8557458498E-9	3.600	15.800
5/22/2022	9:32 PM	0.4601461800	78.000	3.013	5.001	0.0000010000	-0.0000090120	8.4094209976E-9	0.0000348330	1.2276472679E-9	3.600	15.800
5/22/2022	9:33 PM	0.4651751000	78.000	2.995	4.995	0.0000010000	-0.0000090024	8.1855626510E-9	0.0000348069	9.7193827510E-10	3.700	16.100
5/22/2022	9:33 PM	0.4702040200	78.000	2.992	5.001	0.0000010000	-0.0000090029	9.1128122425E-9	0.0000348213	2.1102153317E-9	3.600	15.800
5/22/2022	9:34 PM	0.4752329400	78.000	3.013	5.001	0.0000010000	-0.0000089996	7.2258509176E-9	0.0000347738	2.1702670567E-8	3.600	15.800
5/22/2022	9:35 PM	0.4802618600	78.000	3.004	5.002	0.0000010000	-0.0000090169	8.2841157811E-9	0.0000348317	3.9892718304E-9	3.600	15.700
5/22/2022	9:35 PM	0.4852907800	78.000	2.997	5.000	0.0000010000	-0.0000090116	8.9046252455E-9	0.0000347891	2.4674274157E-9	3.600	15.700
5/22/2022	9:36 PM	0.4903197000	74.800	3.015	5.003	0.0000010000	-0.0000090015	6.5058093160E-9	0.0000347608	3.7242247662E-9	3.600	15.900
5/22/2022	9:36 PM	0.4953486200	74.800	2.994	4.997	0.0000010000	-0.0000089949	9.1531722989E-9	0.0000347620	3.3849702101E-9	3.700	15.900
5/22/2022	9:37 PM	0.5003775400	74.800	3.013	5.001	0.0000010000	-0.0000090069	7.2805124772E-9	0.0000348592	4.1098629099E-9	3.600	15.800
5/22/2022	9:38 PM	0.5003775400	74.800	2.982	4.998	0.0000010000	-0.0000089973	9.2215032193E-9	0.0000348120	8.3451193012E-10	3.600	15.700

File: data/Device2/Data_from_12T_cryostat/Training_effect_field_cooled/Training_effect_5K/Repeat/Device 2_PF 1T Training effect_loop 2_I(1.00uA)_H(0.00T)_T(5.0K)_202205221834.txt
! User Name:	Aditya 
! Sample Name:	Device 2_PF 1T Training effect
! Sample ID:	FGT/CrPS4
! Date:	5/22/2022	Time:	6:34 PM
! Current Source:	Keithley 224 Current Source
! Voltmeter V1:	Keithley 182 Degital voltmeter
! Voltmeter V2:	Keithley 2182A  NanoVoltmeter
! V1 (volts):	Rxx Device 1
! V2 (volts):	Rxy Device 1
! Max Field (Tesla):0.000000	! Data points (0_maxT:75.000000	! Average Number:5.000000	
! Comments:	FGT/CrPS4 device was made in glove using flaking and dry transfering of flakes. 
! 
! 
! 
! 
Data	Time	Magnetic Field (T)	Helium Level (%)	VTI Temperature (K)	Sample Temparture (K)	Current (A) 	Voltage-1(V)	Std. of V1	Voltage-2 (V)	Std. of V2	VTI  Heater Power (%)	Sample Heater Power (%)

5/22/2022	9:38 PM	0.5003775400	74.800	2.982	4.998	0.0000010000	-0.0000089973	9.2215032193E-9	0.0000348120	8.3451193012E-10	3.600	15.700
5/22/2022	9:39 PM	0.4953486200	74.800	3.003	5.002	0.0000010000	-0.0000089988	4.7562237958E-9	0.0000348279	2.2124606183E-8	3.600	15.700
5/22/2022	9:40 PM	0.4903197000	74.800	3.000	4.999	0.0000010000	-0.0000090069	8.2978670501E-9	0.0000347825	9.7197490278E-10	3.600	15.800
5/22/2022	9:40 PM	0.4852907800	74.800	2.997	5.002	0.0000010000	-0.0000090037	6.9479475640E-9	0.0000347660	2.8041833783E-9	3.600	15.800
5/22/2022	9:41 PM	0.4802618600	74.800	3.003	4.999	0.0000010000	-0.0000090110	8.6494514852E-9	0.0000347625	3.6900726167E-9	3.600	15.700
5/22/2022	9:42 PM	0.4752329400	74.800	3.003	5.001	0.0000010000	-0.0000090074	8.6637118263E-9	0.0000348291	1.3414543828E-9	3.500	15.900
5/22/2022	9:42 PM	0.4702040200	74.800	2.986	4.999	0.0000010000	-0.0000090174	5.8567927478E-9	0.0000348034	1.9105448982E-9	3.600	15.800
5/22/2022	9:43 PM	0.4651751000	74.800	3.012	5.001	0.0000010000	-0.0000089949	8.8821766678E-9	0.0000347862	4.4021313451E-9	3.700	15.900
5/22/2022	9:43 PM	0.4601461800	74.800	3.013	5.002	0.0000010000	-0.0000090025	7.8116344056E-9	0.0000347376	2.4099246618E-9	3.600	15.700
5/22/2022	9:44 PM	0.4551172600	74.800	2.997	5.000	0.0000010000	-0.0000090048	9.3045520887E-9	0.0000348362	4.3762430286E-9	3.600	15.800
5/22/2022	9:45 PM	0.4500883400	74.800	2.993	5.000	0.0000010000	-0.0000090149	7.6019892893E-9	0.0000347528	4.1596889572E-9	3.600	15.700
5/22/2022	9:45 PM	0.4450594200	74.800	3.001	5.001	0.0000010000	-0.0000090036	6.1801822417E-9	0.0000347808	2.6500824875E-9	3.600	16.000
5/22/2022	9:46 PM	0.4400305000	0.900	3.009	5.000	0.0000010000	-0.0000090056	5.2964691250E-9	0.0000348178	1.8371936774E-8	3.600	15.700
5/22/2022	9:47 PM	0.4350015800	74.800	3.001	4.999	0.0000010000	-0.0000090071	9.2426745232E-9	0.0000348089	1.8157751306E-9	3.600	15.700
5/22/2022	9:47 PM	0.4299726600	74.800	3.018	5.002	0.0000010000	-0.0000090000	9.5455149548E-9	0.0000348321	2.1196593348E-9	3.600	15.700
5/22/2022	9:48 PM	0.4249437400	74.800	3.008	5.002	0.0000010000	-0.0000090104	4.9668452779E-9	0.0000348418	2.4072475953E-9	3.600	15.700
5/22/2022	9:49 PM	0.4199148200	74.800	3.000	5.001	0.0000010000	-0.0000090035	1.0700744585E-8	0.0000348132	2.7758679152E-9	3.600	15.800
5/22/2022	9:49 PM	0.4148859000	74.800	3.002	5.003	0.0000010000	-0.0000090006	6.8334232755E-9	0.0000347464	4.4452733272E-9	3.600	15.800
5/22/2022	9:50 PM	0.4098569800	74.800	3.010	5.004	0.0000010000	-0.0000090032	5.9748359086E-9	0.0000348688	2.6634078565E-9	3.600	15.800
5/22/2022	9:51 PM	0.4048280600	74.800	2.998	4.999	0.0000010000	-0.0000089994	9.2243569702E-9	0.0000348111	2.6496733491E-9	3.600	15.700
5/22/2022	9:51 PM	0.3997991400	74.800	3.002	5.000	0.0000010000	-0.0000090141	3.1602840185E-9	0.0000348306	2.5531841703E-9	3.600	15.700
5/22/2022	9:52 PM	0.3947702200	74.800	3.005	5.001	0.0000010000	-0.0000090068	6.5501434433E-9	0.0000348256	4.6455076458E-9	3.600	15.800
5/22/2022	9:53 PM	0.3897413000	74.800	2.988	4.999	0.0000010000	-0.0000090071	5.2591061059E-9	0.0000348642	1.6738423523E-8	3.600	15.800
5/22/2022	9:53 PM	0.3847123800	74.800	2.997	5.000	0.0000010000	-0.0000090023	1.0286272488E-8	0.0000347606	3.6393710827E-9	3.700	15.600
5/22/2022	9:54 PM	0.3796834600	74.800	2.998	5.003	0.0000010000	-0.0000089988	8.0089490303E-9	0.0000348438	2.6097083088E-9	3.500	15.900
5/22/2022	9:55 PM	0.3746545400	0.900	2.999	5.001	0.0000010000	-0.0000090109	6.9874904124E-9	0.0000348085	1.3693063938E-9	3.600	15.800
5/22/2022	9:55 PM	0.3696256200	74.800	3.006	5.000	0.0000010000	-0.0000090092	5.0107991688E-9	0.0000347789	2.2939350977E-9	3.700	15.800
5/22/2022	9:56 PM	0.3645967000	74.800	2.995	5.000	0.0000010000	-0.0000090135	9.5936020661E-9	0.0000348208	3.2618629637E-9	3.600	15.700
5/22/2022	9:56 PM	0.3595677800	74.800	3.003	5.000	0.0000010000	-0.0000090085	1.0750921098E-8	0.0000348618	3.4967398808E-9	3.600	15.700
5/22/2022	9:57 PM	0.3545388600	74.800	2.999	4.997	0.0000010000	-0.0000089983	9.8558055937E-9	0.0000347826	2.9852623903E-8	3.600	15.700
5/22/2022	9:58 PM	0.3495099400	74.800	3.002	5.000	0.0000010000	-0.0000090103	4.3811360980E-9	0.0000347713	3.0309307243E-9	3.700	15.800
5/22/2022	9:59 PM	0.3444810200	74.800	2.989	4.998	0.0000010000	-0.0000090011	7.3057632002E-9	0.0000347941	2.3177843637E-9	3.600	15.800
5/22/2022	9:59 PM	0.3394521000	74.800	3.001	5.001	0.0000010000	-0.0000090073	5.0917491315E-9	0.0000348093	2.7391549092E-9	3.600	15.800
5/22/2022	10:00 PM	0.3344231800	74.800	3.003	5.000	0.0000010000	-0.0000090040	9.7485341320E-9	0.0000347801	2.0661669118E-9	3.700	15.700
5/22/2022	10:01 PM	0.3293942600	74.800	3.011	5.003	0.0000010000	-0.0000089872	5.6947370410E-9	0.0000348013	3.3409532337E-9	3.600	15.700
5/22/2022	10:01 PM	0.3243653400	74.800	2.995	4.999	0.0000010000	-0.0000090086	4.8504859323E-9	0.0000347974	2.4211146877E-9	3.600	15.500
5/22/2022	10:02 PM	0.3193364200	74.800	3.003	5.003	0.0000010000	-0.0000090015	9.5130214289E-9	0.0000347833	3.3210174507E-9	3.600	15.800
5/22/2022	10:02 PM	0.3143075000	74.800	3.005	4.999	0.0000010000	-0.0000090020	7.9225228548E-9	0.0000348522	1.4404165995E-9	3.600	15.600
5/22/2022	10:03 PM	0.3092785800	74.800	2.982	4.998	0.0000010000	-0.0000089979	5.2616636431E-9	0.0000348408	3.4511547740E-9	3.600	15.700
5/22/2022	10:04 PM	0.3042496600	74.800	2.996	4.997	0.0000010000	-0.0000090136	6.6853068778E-9	0.0000348373	2.1610907579E-8	3.600	15.700
5/22/2022	10:04 PM	0.2992207400	74.800	2.990	4.999	0.0000010000	-0.0000089982	5.6877313398E-9	0.0000348125	2.2168338311E-8	3.600	15.700
5/22/2022	10:05 PM	0.2941918200	74.800	3.000	5.001	0.0000010000	-0.0000090169	7.4922054130E-9	0.0000347880	3.1682740136E-9	3.600	15.700
5/22/2022	10:06 PM	0.2891629000	74.800	3.004	4.999	0.0000010000	-0.0000090142	5.0051692745E-9	0.0000348053	2.3395119965E-9	3.600	15.900
5/22/2022	10:06 PM	0.2841339800	74.800	3.008	4.997	0.0000010000	-0.0000089939	8.4154012582E-9	0.0000348237	2.5289288611E-9	3.600	15.700
5/22/2022	10:07 PM	0.2791050600	74.800	2.996	5.000	0.0000010000	-0.0000090046	6.6116667225E-9	0.0000348625	1.2860613835E-9	3.700	15.700
5/22/2022	10:08 PM	0.2740761400	74.800	2.989	4.998	0.0000010000	-0.0000090165	1.1409130890E-8	0.0000348377	4.0863510651E-9	3.600	15.700
5/22/2022	10:08 PM	0.2690472200	74.800	2.994	4.998	0.0000010000	-0.0000090167	7.1474866671E-9	0.0000348116	3.9289424381E-9	3.600	15.600
5/22/2022	10:09 PM	0.2640183000	74.800	2.998	4.999	0.0000010000	-0.0000090153	6.3018848359E-9	0.0000347931	3.1049085741E-9	3.600	15.800
5/22/2022	10:10 PM	0.2589893800	74.800	2.993	4.997	0.0000010000	-0.0000090135	9.1947337299E-9	0.0000347575	4.7864077634E-9	3.600	15.600
5/22/2022	10:10 PM	0.2539604600	74.800	3.000	5.004	0.0000010000	-0.0000090003	5.8398113796E-9	0.0000347901	1.9017256893E-9	3.600	15.700
5/22/2022	10:11 PM	0.2489315400	74.800	3.019	5.000	0.0000010000	-0.0000090090	7.4817724631E-9	0.0000348245	9.8796700860E-10	3.600	15.800
5/22/2022	10:11 PM	0.2439026200	74.800	2.992	4.998	0.0000010000	-0.0000090012	5.5095296546E-9	0.0000347732	2.8092435396E-9	3.600	15.700
5/22/2022	10:12 PM	0.2388737000	74.800	2.984	4.998	0.0000010000	-0.0000090048	1.0475591855E-8	0.0000347658	3.1300826561E-9	3.600	15.800
5/22/2022	10:13 PM	0.2338447800	74.800	2.989	5.000	0.0000010000	-0.0000090190	7.1227719805E-9	0.0000347944	2.7689124541E-9	3.600	15.700
5/22/2022	10:13 PM	0.2288158600	74.800	2.983	5.002	0.0000010000	-0.0000090096	6.9695590005E-9	0.0000347769	2.8748873851E-9	3.600	15.700
5/22/2022	10:14 PM	0.2237869400	74.800	3.007	5.002	0.0000010000	-0.0000090164	4.7606925912E-9	0.0000348270	1.7934670332E-9	3.600	15.600
5/22/2022	10:15 PM	0.2187580200	74.800	2.997	4.999	0.0000010000	-0.0000090148	1.0057686147E-8	0.0000348637	2.2855041498E-8	3.600	15.700
5/22/2022	10:15 PM	0.2137291000	74.800	3.001	5.001	0.0000010000	-0.0000090083	7.6640831626E-9	0.0000347530	6.0706290037E-9	3.600	15.700
5/22/2022	10:16 PM	0.2087001800	74.800	2.984	4.999	0.0000010000	-0.0000089956	5.5503987483E-9	0.0000348408	1.4939403956E-9	3.600	15.600
5/22/2022	10:17 PM	0.2036712600	74.800	2.996	5.002	0.0000010000	-0.0000090031	7.5311126878E-9	0.0000348343	2.1564168070E-9	3.500	15.500
5/22/2022	10:17 PM	0.1986423400	74.800	2.993	5.000	0.0000010000	-0.0000090047	7.6483175612E-9	0.0000347945	2.8236266803E-9	3.600	15.700
5/22/2022	10:18 PM	0.1936134200	74.800	2.995	5.002	0.0000010000	-0.0000090108	7.3296159034E-9	0.0000347922	3.5723179772E-9	3.600	15.700
5/22/2022	10:18 PM	0.1885845000	74.800	2.998	5.002	0.0000010000	-0.0000090020	5.2459398947E-9	0.0000348205	2.5265342618E-9	3.600	15.800
5/22/2022	10:19 PM	0.1835555800	74.800	3.004	5.002	0.0000010000	-0.0000090056	8.0569296569E-9	0.0000347868	2.5667516028E-9	3.600	15.600
5/22/2022	10:20 PM	0.1785266600	74.800	3.001	5.000	0.0000010000	-0.0000090090	5.6589990545E-9	0.0000348154	4.4610424743E-9	3.500	15.700
5/22/2022	10:20 PM	0.1734977400	74.800	3.000	5.001	0.0000010000	-0.0000089948	1.1863656351E-8	0.0000348661	1.8716123670E-9	3.500	15.600
5/22/2022	10:21 PM	0.1697260500	74.800	3.006	5.002	0.0000010000	-0.0000090066	8.6351531677E-9	0.0000348522	1.6037971125E-9	3.600	15.600
5/22/2022	10:22 PM	0.1194368500	74.800	2.993	4.999	0.0000010000	-0.0000089998	8.3670731189E-9	0.0000348276	2.8622718816E-9	3.600	15.800
5/22/2022	10:22 PM	0.0691476500	74.800	3.002	5.001	0.0000010000	-0.0000090109	7.0533959793E-9	0.0000348505	1.1422803135E-9	3.600	15.700
5/22/2022	10:23 PM	0.0188584500	74.800	2.998	4.999	0.0000010000	-0.0000090099	5.8010647123E-9	0.0000348008	6.2187894516E-9	3.500	15.700
5/22/2022	10:24 PM	-0.0314307500	74.800	2.989	4.999	0.0000010000	-0.0000090119	8.2208510697E-9	0.0000348013	2.9799556101E-9	3.500	15.700
5/22/2022	10:25 PM	-0.0817199500	74.800	2.995	4.998	0.0000010000	-0.0000090146	1.0479979610E-8	0.0000348783	2.3573983356E-9	3.600	15.700
5/22/2022	10:25 PM	-0.1320091500	74.800	2.995	4.999	0.0000010000	-0.0000090051	4.5628841050E-9	0.0000348061	2.1251736091E-9	3.600	15.700
5/22/2022	10:26 PM	-0.1822983500	74.800	2.987	4.998	0.0000010000	-0.0000090214	7.5184703345E-9	0.0000348531	2.4213609801E-9	3.500	15.700
5/22/2022	10:27 PM	-0.1734977400	74.800	2.999	5.001	0.0000010000	-0.0000090033	8.8307220859E-9	0.0000348332	3.9121094424E-9	3.600	15.900
5/22/2022	10:27 PM	-0.1785266600	74.800	3.000	5.000	0.0000010000	-0.0000090004	6.4326890353E-9	0.0000348117	1.2760692430E-9	3.600	15.700
5/22/2022	10:28 PM	-0.1835555800	74.800	3.005	5.001	0.0000010000	-0.0000090132	7.7980413185E-9	0.0000348504	1.0860022573E-9	3.600	15.700
5/22/2022	10:29 PM	-0.1885845000	74.800	3.009	5.003	0.0000010000	-0.0000090078	8.3287329632E-9	0.0000348045	2.8128460104E-9	3.600	15.700
5/22/2022	10:29 PM	-0.1936134200	74.800	3.002	5.000	0.0000010000	-0.0000090073	7.4735133615E-9	0.0000348171	2.1123114498E-9	3.600	15.700
5/22/2022	10:30 PM	-0.1986423400	74.800	3.007	5.001	0.0000010000	-0.0000090131	8.6307392647E-9	0.0000348311	3.9753406284E-9	3.600	15.500
5/22/2022	10:30 PM	-0.2036712600	74.800	2.998	4.999	0.0000010000	-0.0000090116	8.3936987451E-9	0.0000348752	3.7478522560E-9	3.600	15.600
5/22/2022	10:31 PM	-0.2087001800	74.800	2.998	5.000	0.0000010000	-0.0000089991	9.6427138659E-9	0.0000348932	4.6486203379E-9	3.600	15.500
5/22/2022	10:32 PM	-0.2137291000	74.800	2.996	5.000	0.0000010000	-0.0000090139	1.1479543895E-8	0.0000348401	9.4326879784E-10	3.600	15.700
5/22/2022	10:32 PM	-0.2187580200	74.800	3.000	5.001	0.0000010000	-0.0000090117	7.3058631367E-9	0.0000348360	1.7828434843E-9	3.600	15.700
5/22/2022	10:33 PM	-0.2237869400	74.800	3.017	5.003	0.0000010000	-0.0000090146	6.0082020014E-9	0.0000348138	1.4932882864E-9	3.500	15.600
5/22/2022	10:34 PM	-0.2288158600	74.800	3.001	5.000	0.0000010000	-0.0000090193	8.5954857314E-9	0.0000348664	1.3236067977E-9	3.500	15.700
5/22/2022	10:34 PM	-0.2338447800	74.800	3.003	5.002	0.0000010000	-0.0000090142	6.6350640451E-9	0.0000347889	4.0081118082E-9	3.500	15.500
5/22/2022	10:35 PM	-0.2388737000	74.800	2.989	4.997	0.0000010000	-0.0000090203	4.5570478632E-9	0.0000348429	5.4649857042E-10	3.600	15.800
5/22/2022	10:36 PM	-0.2439026200	71.100	3.006	5.001	0.0000010000	-0.0000090029	5.5397490757E-9	0.0000348349	2.4000000000E-9	3.600	15.700
5/22/2022	10:36 PM	-0.2489315400	71.100	2.993	5.000	0.0000010000	-0.0000090133	6.5917558679E-9	0.0000348134	2.7586620743E-9	3.500	15.600
5/22/2022	10:37 PM	-0.2539604600	71.100	3.001	5.000	0.0000010000	-0.0000090167	8.0592676839E-9	0.0000348040	2.8780357267E-9	3.600	15.700
5/22/2022	10:37 PM	-0.2589893800	71.100	3.023	5.005	0.0000010000	-0.0000090201	8.9333935580E-9	0.0000347808	4.2209948556E-9	3.500	15.700
5/22/2022	10:38 PM	-0.2640183000	71.100	2.997	5.001	0.0000010000	-0.0000089987	8.9320763153E-9	0.0000348229	2.3303472743E-9	3.600	15.600
5/22/2022	10:39 PM	-0.2690472200	71.100	3.000	5.000	0.0000010000	-0.0000090169	5.0027413226E-9	0.0000348884	2.9513293300E-9	3.500	15.600
5/22/2022	10:39 PM	-0.2740761400	71.100	3.006	5.000	0.0000010000	-0.0000090059	5.7134846524E-9	0.0000348558	4.3994129571E-9	3.600	15.700
5/22/2022	10:40 PM	-0.2791050600	71.100	2.999	4.999	0.0000010000	-0.0000090148	5.6225968328E-9	0.0000348610	3.3029011065E-9	3.600	15.700
5/22/2022	10:41 PM	-0.2841339800	71.100	3.004	5.001	0.0000010000	-0.0000090236	5.3779205464E-9	0.0000347892	3.3293428961E-9	3.600	15.700
5/22/2022	10:41 PM	-0.2891629000	71.100	3.000	5.001	0.0000010000	-0.0000090158	6.7278196266E-9	0.0000349008	3.5397458043E-9	3.500	15.700
5/22/2022	10:42 PM	-0.2941918200	71.100	2.987	4.998	0.0000010000	-0.0000090070	7.9458078546E-9	0.0000347826	4.2231544557E-9	3.600	15.600
5/22/2022	10:43 PM	-0.2992207400	71.100	2.999	4.999	0.0000010000	-0.0000090121	9.6032679740E-9	0.0000348740	2.5059439689E-9	3.600	15.700
5/22/2022	10:43 PM	-0.3042496600	71.100	3.018	5.000	0.0000010000	-0.0000090100	9.1344945215E-9	0.0000348365	4.2251965331E-9	3.600	15.600
5/22/2022	10:44 PM	-0.3092785800	71.100	3.001	5.001	0.0000010000	-0.0000089931	8.9172471321E-9	0.0000347916	2.7602386150E-9	3.600	15.700
5/22/2022	10:45 PM	-0.3143075000	71.100	3.007	5.000	0.0000010000	-0.0000090222	4.5530373912E-9	0.0000347895	3.0470788063E-9	3.600	15.700
5/22/2022	10:45 PM	-0.3193364200	71.100	3.000	4.999	0.0000010000	-0.0000090080	9.3727954076E-9	0.0000348194	1.9083775151E-9	3.600	15.700
5/22/2022	10:46 PM	-0.3243653400	71.100	2.997	4.995	0.0000010000	-0.0000090173	5.4983110946E-9	0.0000348694	3.1795456851E-9	3.600	15.900
5/22/2022	10:47 PM	-0.3293942600	71.100	2.987	5.002	0.0000010000	-0.0000090123	8.6733093459E-9	0.0000348358	5.4811522862E-9	3.500	15.800
5/22/2022	10:47 PM	-0.3344231800	71.100	3.002	5.002	0.0000010000	-0.0000090190	7.0408896918E-9	0.0000348290	4.5613175445E-9	3.500	15.500
5/22/2022	10:48 PM	-0.3394521000	71.100	2.999	5.001	0.0000010000	-0.0000090166	6.0620875507E-9	0.0000348038	2.5232902110E-9	3.500	15.600
5/22/2022	10:48 PM	-0.3444810200	71.100	3.001	5.001	0.0000010000	-0.0000100182	3.7533366301E-9	0.0000342406	3.3726744663E-9	3.500	15.700
5/22/2022	10:49 PM	-0.3495099400	71.100	3.007	5.001	0.0000010000	-0.0000100279	9.5106992213E-9	0.0000343050	3.7629424111E-9	3.600	15.600
5/22/2022	10:50 PM	-0.3545388600	71.100	2.993	4.999	0.0000010000	-0.0000100282	6.7070855673E-9	0.0000342762	2.1955551384E-9	3.600	15.700
5/22/2022	10:50 PM	-0.3595677800	71.100	3.013	5.003	0.0000010000	-0.0000100262	8.1360354343E-9	0.0000343019	4.3593154064E-9	3.600	15.700
5/22/2022	10:51 PM	-0.3645967000	71.100	3.009	5.002	0.0000010000	-0.0000100280	1.0127344808E-8	0.0000342740	3.2528236460E-9	3.600	15.600
5/22/2022	10:52 PM	-0.3696256200	71.100	3.005	5.000	0.0000010000	-0.0000100341	4.7806711445E-9	0.0000342682	4.9855956287E-9	3.500	15.500
5/22/2022	10:52 PM	-0.3746545400	71.100	2.993	5.000	0.0000010000	-0.0000100103	7.7945233935E-9	0.0000342181	3.2420256947E-9	3.600	15.700
5/22/2022	10:53 PM	-0.3796834600	71.100	2.995	5.000	0.0000010000	-0.0000100184	6.6608190932E-9	0.0000342621	2.8855422243E-9	3.600	15.600
5/22/2022	10:54 PM	-0.3847123800	71.100	2.997	5.000	0.0000010000	-0.0000100203	7.7099314802E-9	0.0000342731	3.8916782271E-9	3.500	15.500
5/22/2022	10:54 PM	-0.3897413000	71.100	2.989	4.999	0.0000010000	-0.0000100266	8.4543305388E-9	0.0000342410	4.8226612656E-9	3.600	15.600
5/22/2022	10:55 PM	-0.3947702200	71.100	2.998	4.999	0.0000010000	-0.0000100122	1.1834563719E-8	0.0000342554	2.3435670927E-9	3.500	15.500
5/22/2022	10:56 PM	-0.3997991400	71.100	2.996	4.999	0.0000010000	-0.0000100213	9.7221031772E-9	0.0000342599	3.5591424538E-9	3.500	15.400
5/22/2022	10:56 PM	-0.4048280600	71.100	2.988	4.999	0.0000010000	-0.0000100181	5.8935333784E-9	0.0000342845	2.0336727338E-9	3.500	15.700
5/22/2022	10:57 PM	-0.4098569800	71.100	3.007	5.000	0.0000010000	-0.0000100163	1.2024296022E-8	0.0000342537	3.2360971691E-9	3.600	15.600
5/22/2022	10:57 PM	-0.4148859000	71.100	3.014	5.002	0.0000010000	-0.0000100145	1.1309019465E-8	0.0000342412	2.6979412878E-9	3.600	15.600
5/22/2022	10:58 PM	-0.4199148200	71.100	3.003	4.999	0.0000010000	-0.0000100197	8.6220523619E-9	0.0000342379	2.0024123280E-9	3.500	15.900
5/22/2022	10:59 PM	-0.4249437400	71.100	3.002	5.000	0.0000010000	-0.0000100197	4.7997089838E-9	0.0000342966	3.4647762130E-9	3.600	15.700
5/22/2022	10:59 PM	-0.4299726600	71.100	2.990	4.999	0.0000010000	-0.0000100250	7.6049224308E-9	0.0000342305	1.4577379737E-9	3.600	15.700
5/22/2022	11:00 PM	-0.4350015800	71.100	2.986	4.999	0.0000010000	-0.0000100244	8.6143605299E-9	0.0000342437	7.0990195136E-10	3.500	15.500
5/22/2022	11:01 PM	-0.4400305000	71.100	2.998	4.999	0.0000010000	-0.0000100178	1.0364978292E-8	0.0000342531	1.9723212261E-9	3.500	15.700
5/22/2022	11:01 PM	-0.4450594200	71.100	2.996	4.998	0.0000010000	-0.0000100174	5.5985391982E-9	0.0000342997	2.8313000568E-9	3.600	15.700
5/22/2022	11:02 PM	-0.4500883400	71.100	2.982	5.000	0.0000010000	-0.0000100224	9.9044843155E-9	0.0000342410	2.7075006694E-9	3.500	15.600
5/22/2022	11:03 PM	-0.4551172600	71.100	2.998	5.001	0.0000010000	-0.0000100173	3.8195092483E-9	0.0000342455	1.6498103051E-8	3.500	15.600
5/22/2022	11:03 PM	-0.4601461800	71.100	2.987	4.998	0.0000010000	-0.0000100194	7.8140516630E-9	0.0000342392	2.6049143933E-8	3.600	15.800
5/22/2022	11:04 PM	-0.4651751000	71.100	3.011	5.002	0.0000010000	-0.0000100304	7.5309227387E-9	0.0000342133	3.1965994334E-9	3.600	15.600
5/22/2022	11:05 PM	-0.4702040200	71.100	2.995	5.001	0.0000010000	-0.0000100193	5.4008247357E-9	0.0000342783	3.5320919527E-9	3.500	15.600
5/22/2022	11:05 PM	-0.4752329400	71.100	3.005	5.001	0.0000010000	-0.0000100276	9.0778936128E-9	0.0000342519	2.3054681975E-9	3.600	15.600
5/22/2022	11:06 PM	-0.4802618600	71.100	2.993	4.998	0.0000010000	-0.0000100281	8.2658641852E-9	0.0000342414	1.7398157671E-9	3.600	15.600
5/22/2022	11:07 PM	-0.4852907800	71.100	2.994	5.000	0.0000010000	-0.0000100332	5.6277635735E-9	0.0000342305	1.8874107466E-9	3.500	15.800
5/22/2022	11:07 PM	-0.4903197000	71.100	3.008	5.001	0.0000010000	-0.0000100277	1.0055268649E-8	0.0000342484	8.0099575176E-10	3.600	15.500
5/22/2022	11:08 PM	-0.4953486200	71.100	2.995	5.000	0.0000010000	-0.0000100286	8.4581283019E-9	0.0000342573	3.0083295943E-9	3.500	15.700
5/22/2022	11:09 PM	-0.5003775400	71.100	3.009	5.001	0.0000010000	-0.0000100015	9.7902547579E-9	0.0000342844	3.0075936579E-9	3.500	15.500
5/22/2022	11:09 PM	-0.5003775400	71.100	2.996	4.999	0.0000010000	-0.0000100123	7.0934384681E-9	0.0000342545	4.4694745029E-9	3.600	15.600
5/22/2022	11:10 PM	-0.4953486200	71.100	2.987	4.997	0.0000010000	-0.0000100303	1.2460276056E-8	0.0000342873	2.6629711244E-9	3.600	15.700
5/22/2022	11:11 PM	-0.4903197000	71.100	3.001	5.002	0.0000010000	-0.0000100271	6.3351049139E-9	0.0000342233	2.8227538265E-9	3.500	15.700
5/22/2022	11:11 PM	-0.4852907800	71.100	2.991	4.999	0.0000010000	-0.0000100370	1.1484682498E-8	0.0000342613	1.9615060777E-8	3.500	15.500
5/22/2022	11:12 PM	-0.4802618600	71.100	3.002	5.000	0.0000010000	-0.0000100175	5.3787700634E-9	0.0000342009	4.4624192408E-9	3.600	15.600
5/22/2022	11:12 PM	-0.4752329400	71.100	3.010	5.000	0.0000010000	-0.0000100275	8.7831867870E-9	0.0000342497	2.0062803912E-9	3.600	15.700
5/22/2022	11:13 PM	-0.4702040200	71.100	3.000	4.999	0.0000010000	-0.0000100224	1.0548537728E-8	0.0000342207	2.0881578442E-9	3.600	15.700
5/22/2022	11:14 PM	-0.4651751000	71.100	2.997	5.000	0.0000010000	-0.0000100131	9.8228359556E-9	0.0000341986	2.3361175955E-9	3.500	15.600
5/22/2022	11:14 PM	-0.4601461800	71.100	3.004	5.001	0.0000010000	-0.0000100179	8.0306103247E-9	0.0000342098	3.1676705006E-9	3.500	15.600
5/22/2022	11:15 PM	-0.4551172600	71.100	3.003	4.998	0.0000010000	-0.0000100201	3.9535768606E-9	0.0000342939	2.8720908613E-9	3.500	15.500
5/22/2022	11:16 PM	-0.4500883400	71.100	3.006	4.999	0.0000010000	-0.0000100172	7.2114640682E-9	0.0000342638	2.8253710966E-9	3.500	15.600
5/22/2022	11:17 PM	-0.4450594200	71.100	3.017	5.003	0.0000010000	-0.0000100252	7.6172315537E-9	0.0000341997	1.7373886409E-9	3.600	15.600
5/22/2022	11:17 PM	-0.4400305000	71.100	3.015	5.000	0.0000010000	-0.0000100187	1.0744453025E-8	0.0000342543	4.7134126059E-9	3.500	15.500
5/22/2022	11:18 PM	-0.4350015800	71.100	3.002	5.000	0.0000010000	-0.0000100180	7.9777298549E-9	0.0000342697	3.6082071581E-9	3.600	15.600
5/22/2022	11:19 PM	-0.4299726600	71.100	2.989	4.998	0.0000010000	-0.0000100123	9.9478622133E-9	0.0000342785	3.8742253733E-9	3.500	15.400
5/22/2022	11:19 PM	-0.4249437400	71.100	3.000	5.000	0.0000010000	-0.0000100211	6.6072907718E-9	0.0000342959	1.3474831988E-9	3.500	15.400
5/22/2022	11:20 PM	-0.4199148200	71.100	2.992	4.998	0.0000010000	-0.0000100206	6.1481680405E-9	0.0000342564	4.0549674786E-9	3.500	15.600
5/22/2022	11:20 PM	-0.4148859000	71.100	2.995	5.001	0.0000010000	-0.0000100159	7.9684046205E-9	0.0000342638	2.6583299811E-9	3.500	15.700
5/22/2022	11:21 PM	-0.4098569800	71.100	2.997	5.000	0.0000010000	-0.0000100197	8.9374990002E-9	0.0000342900	3.2534925718E-9	3.600	15.500
5/22/2022	11:22 PM	-0.4048280600	71.100	2.997	5.001	0.0000010000	-0.0000100305	1.0524484025E-8	0.0000342696	3.3635157802E-9	3.500	15.600
5/22/2022	11:22 PM	-0.3997991400	71.100	3.003	5.001	0.0000010000	-0.0000100246	6.0092654663E-9	0.0000342774	2.8444452681E-9	3.500	15.500
5/22/2022	11:23 PM	-0.3947702200	71.100	3.004	5.000	0.0000010000	-0.0000100229	9.8852188586E-9	0.0000342018	3.0823640255E-9	3.500	15.500
5/22/2022	11:24 PM	-0.3897413000	0.900	3.003	4.999	0.0000010000	-0.0000100369	6.8548518394E-9	0.0000343124	1.7921307589E-8	3.500	15.700
5/22/2022	11:24 PM	-0.3847123800	71.100	3.004	5.002	0.0000010000	-0.0000100296	6.1046422859E-9	0.0000343081	2.6596767763E-9	3.500	15.600
5/22/2022	11:25 PM	-0.3796834600	71.100	2.988	4.997	0.0000010000	-0.0000100128	3.8219577356E-9	0.0000342378	2.0113677827E-9	3.500	15.500
5/22/2022	11:26 PM	-0.3746545400	71.100	3.006	5.000	0.0000010000	-0.0000100127	1.1697578188E-8	0.0000342278	2.1944907400E-8	3.500	15.600
5/22/2022	11:26 PM	-0.3696256200	71.100	2.994	4.997	0.0000010000	-0.0000100101	6.6863131207E-9	0.0000342344	2.3795998722E-9	3.500	15.600
5/22/2022	11:27 PM	-0.3645967000	71.100	3.005	5.001	0.0000010000	-0.0000100233	8.6752683238E-9	0.0000342063	2.7071591093E-9	3.600	15.700
5/22/2022	11:28 PM	-0.3595677800	71.100	2.994	4.999	0.0000010000	-0.0000100286	5.9914404195E-9	0.0000342064	3.5968710145E-9	3.600	15.500
5/22/2022	11:28 PM	-0.3545388600	71.100	2.990	4.998	0.0000010000	-0.0000100186	6.3481859981E-9	0.0000342688	6.9698482070E-10	3.600	15.500
5/22/2022	11:29 PM	-0.3495099400	71.100	3.003	5.000	0.0000010000	-0.0000100277	8.6583157989E-9	0.0000342352	1.7804595562E-9	3.600	15.700
5/22/2022	11:29 PM	-0.3444810200	71.100	2.995	5.000	0.0000010000	-0.0000100241	8.6614224825E-9	0.0000342810	2.7214044760E-9	3.600	15.600
5/22/2022	11:30 PM	-0.3394521000	71.100	2.995	5.001	0.0000010000	-0.0000100278	5.7140508228E-9	0.0000342582	3.5240297545E-9	3.400	15.500
5/22/2022	11:31 PM	-0.3344231800	71.100	2.993	5.000	0.0000010000	-0.0000100215	1.0705830699E-8	0.0000342624	3.7411754221E-9	3.500	15.400
5/22/2022	11:31 PM	-0.3293942600	71.100	3.010	5.000	0.0000010000	-0.0000100183	8.1023476886E-9	0.0000342258	3.9602325267E-9	3.500	15.500
5/22/2022	11:32 PM	-0.3243653400	71.100	3.008	5.000	0.0000010000	-0.0000100238	9.3751611460E-9	0.0000342568	1.5898916153E-9	3.500	15.500
5/22/2022	11:33 PM	-0.3193364200	71.100	2.997	5.001	0.0000010000	-0.0000100304	8.3959512553E-9	0.0000342216	1.8000000000E-9	3.500	15.500
5/22/2022	11:33 PM	-0.3143075000	71.100	2.994	4.999	0.0000010000	-0.0000100374	1.0966862644E-8	0.0000342684	2.6469085735E-9	3.400	15.600
5/22/2022	11:34 PM	-0.3092785800	71.100	3.008	5.001	0.0000010000	-0.0000100183	1.1021405152E-8	0.0000343234	4.4325733980E-9	3.500	15.500
5/22/2022	11:35 PM	-0.3042496600	71.100	2.989	4.998	0.0000010000	-0.0000100161	6.9696726380E-9	0.0000343118	3.0054436786E-9	3.600	15.600
5/22/2022	11:35 PM	-0.2992207400	71.100	2.991	4.998	0.0000010000	-0.0000100219	4.7621061936E-9	0.0000343132	2.5819090848E-9	3.500	15.600
5/22/2022	11:36 PM	-0.2941918200	67.800	3.006	5.000	0.0000010000	-0.0000100212	8.2071805289E-9	0.0000342453	2.8058483930E-9	3.500	15.500
5/22/2022	11:37 PM	-0.2891629000	67.800	2.986	5.000	0.0000010000	-0.0000100201	8.4277819127E-9	0.0000342773	3.8178956786E-9	3.600	15.600
5/22/2022	11:37 PM	-0.2841339800	67.800	3.013	5.001	0.0000010000	-0.0000100202	9.6300971117E-9	0.0000342617	1.9856805713E-9	3.500	15.500
5/22/2022	11:38 PM	-0.2791050600	67.800	3.019	5.004	0.0000010000	-0.0000100188	6.8871894561E-9	0.0000342656	9.7345667959E-10	3.500	15.500
5/22/2022	11:38 PM	-0.2740761400	67.800	2.999	4.999	0.0000010000	-0.0000100133	7.1862550087E-9	0.0000342312	2.9610746211E-9	3.500	15.600
5/22/2022	11:39 PM	-0.2690472200	67.800	2.989	5.001	0.0000010000	-0.0000100227	9.9711965734E-9	0.0000342882	2.4741850778E-9	3.400	15.800
5/22/2022	11:40 PM	-0.2640183000	67.800	2.998	5.000	0.0000010000	-0.0000100297	9.4419005179E-9	0.0000342939	1.3272582944E-9	3.500	15.400
5/22/2022	11:40 PM	-0.2589893800	67.800	2.987	5.000	0.0000010000	-0.0000100159	5.7464343249E-9	0.0000342552	3.2882343217E-9	3.600	15.500
5/22/2022	11:41 PM	-0.2539604600	67.800	3.016	5.000	0.0000010000	-0.0000100277	5.9932477551E-9	0.0000342678	4.1021904466E-9	3.600	15.600
5/22/2022	11:42 PM	-0.2489315400	67.800	2.999	5.000	0.0000010000	-0.0000100300	1.0327393118E-8	0.0000342628	2.0728358716E-9	3.500	15.500
5/22/2022	11:42 PM	-0.2439026200	67.800	3.008	5.001	0.0000010000	-0.0000100179	1.0043760703E-8	0.0000342756	3.2819487327E-9	3.500	15.500
5/22/2022	11:43 PM	-0.2388737000	67.800	2.980	4.999	0.0000010000	-0.0000100152	6.4682535678E-9	0.0000342592	1.7986897981E-9	3.600	15.600
5/22/2022	11:44 PM	-0.2338447800	67.800	2.999	5.003	0.0000010000	-0.0000100216	9.7284344023E-9	0.0000342374	2.2370473633E-9	3.600	15.600
5/22/2022	11:44 PM	-0.2288158600	67.800	2.991	4.998	0.0000010000	-0.0000100169	6.6839276575E-9	0.0000342356	2.0982519149E-8	3.500	15.500
5/22/2022	11:45 PM	-0.2237869400	67.800	2.993	4.999	0.0000010000	-0.0000100295	6.9526173668E-9	0.0000342525	1.9625339323E-9	3.500	15.600
5/22/2022	11:46 PM	-0.2187580200	67.800	3.003	5.002	0.0000010000	-0.0000100181	6.0005321503E-9	0.0000342950	2.1192810510E-9	3.500	15.500
5/22/2022	11:46 PM	-0.2137291000	67.800	3.007	5.000	0.0000010000	-0.0000100187	8.3875884703E-9	0.0000342315	2.4535679788E-9	3.500	15.600
5/22/2022	11:47 PM	-0.2087001800	67.800	2.999	5.001	0.0000010000	-0.0000100186	6.8887790952E-9	0.0000342991	2.5905579909E-9	3.500	15.600
5/22/2022	11:48 PM	-0.2036712600	67.800	2.994	4.999	0.0000010000	-0.0000100139	6.3899804029E-9	0.0000342803	6.1950329995E-9	3.500	15.500
5/22/2022	11:48 PM	-0.1986423400	67.800	3.007	5.000	0.0000010000	-0.0000100309	7.9891403542E-9	0.0000342510	1.0230655505E-9	3.500	15.500
5/22/2022	11:49 PM	-0.1936134200	67.800	2.981	4.997	0.0000010000	-0.0000100376	1.0127918042E-8	0.0000342963	3.0523661723E-9	3.500	15.600
5/22/2022	11:50 PM	-0.1885845000	67.800	2.990	5.001	0.0000010000	-0.0000100202	7.3388952787E-9	0.0000343125	4.0124124549E-9	3.500	15.600
5/22/2022	11:50 PM	-0.1835555800	67.800	3.002	5.002	0.0000010000	-0.0000100295	7.3896711058E-9	0.0000342051	4.9674945811E-9	3.500	15.500
5/22/2022	11:51 PM	-0.1785266600	67.800	2.991	5.000	0.0000010000	-0.0000100227	8.6703118033E-9	0.0000343097	3.6857994207E-9	3.500	15.600
5/22/2022	11:52 PM	-0.1734977400	67.800	2.993	4.999	0.0000010000	-0.0000100299	4.6845592237E-9	0.0000343182	4.8223103533E-9	3.500	15.400
5/22/2022	11:52 PM	-0.1822983500	67.800	2.989	4.997	0.0000010000	-0.0000100282	7.8450092858E-9	0.0000342906	3.7553309040E-9	3.600	15.400
5/22/2022	11:53 PM	-0.1320091500	67.800	2.985	4.998	0.0000010000	-0.0000100242	6.3964554050E-9	0.0000342685	5.0739642135E-9	3.500	15.600
5/22/2022	11:54 PM	-0.0817199500	67.800	2.995	4.998	0.0000010000	-0.0000100218	8.4034679867E-9	0.0000343181	2.9244986510E-9	3.500	15.500
5/22/2022	11:54 PM	-0.0314307500	67.800	3.003	4.999	0.0000010000	-0.0000100177	8.5763807733E-9	0.0000342370	3.7428676042E-9	3.600	15.600
5/22/2022	11:55 PM	0.0188584500	67.800	3.004	5.001	0.0000010000	-0.0000100368	9.4142255709E-9	0.0000342880	1.3452340429E-9	3.500	15.500
5/22/2022	11:56 PM	0.0691476500	67.800	2.989	4.998	0.0000010000	-0.0000100436	6.6534211450E-9	0.0000342831	2.7535329932E-9	3.500	15.300
5/22/2022	11:57 PM	0.1194368500	67.800	2.993	4.998	0.0000010000	-0.0000100074	3.3917226263E-9	0.0000342792	4.9822637416E-9	3.400	15.300
5/22/2022	11:57 PM	0.1697260500	67.800	3.008	5.003	0.0000010000	-0.0000100234	1.0356965294E-8	0.0000343319	4.7534950894E-9	3.500	15.400
5/22/2022	11:58 PM	0.1734977400	67.800	3.002	5.001	0.0000010000	-0.0000100300	7.8205720835E-9	0.0000343284	3.9817783477E-9	3.500	15.500
5/22/2022	11:59 PM	0.1785266600	67.800	3.001	5.001	0.0000010000	-0.0000100344	5.9951912787E-9	0.0000342753	1.8409673646E-9	3.400	15.500
5/22/2022	11:59 PM	0.1835555800	67.800	3.014	5.000	0.0000010000	-0.0000100131	8.5153126572E-9	0.0000342035	5.6120881731E-9	3.600	15.600
5/23/2022	12:00 AM	0.1885845000	67.800	2.999	5.001	0.0000010000	-0.0000100301	9.3716435007E-9	0.0000342986	3.4272279126E-9	3.500	15.600
5/23/2022	12:00 AM	0.1936134200	67.800	3.000	4.997	0.0000010000	-0.0000100310	4.4619321716E-9	0.0000342778	2.2404170214E-9	3.600	15.700
5/23/2022	12:01 AM	0.1986423400	67.800	3.018	5.003	0.0000010000	-0.0000100273	8.6118004512E-9	0.0000343375	3.3008996032E-9	3.500	15.500
5/23/2022	12:02 AM	0.2036712600	67.800	2.990	5.001	0.0000010000	-0.0000100331	7.8613445795E-9	0.0000342298	2.8980888568E-9	3.500	15.500
5/23/2022	12:02 AM	0.2087001800	67.800	2.995	4.999	0.0000010000	-0.0000100492	9.7592578993E-9	0.0000342634	1.6098483952E-9	3.500	15.500
5/23/2022	12:03 AM	0.2137291000	67.800	3.001	4.998	0.0000010000	-0.0000100354	7.3007458516E-9	0.0000342374	3.6098010874E-9	3.500	15.500
5/23/2022	12:04 AM	0.2187580200	67.800	2.992	4.998	0.0000010000	-0.0000100282	6.2505124263E-9	0.0000342279	3.8067027370E-9	3.600	15.800
5/23/2022	12:04 AM	0.2237869400	67.800	2.998	5.003	0.0000010000	-0.0000100351	7.4498231164E-9	0.0000342877	1.7354744601E-9	3.500	15.500
5/23/2022	12:05 AM	0.2288158600	67.800	3.007	5.002	0.0000010000	-0.0000100303	3.6999880974E-9	0.0000342345	1.8135155192E-8	3.500	15.500
5/23/2022	12:06 AM	0.2338447800	67.800	3.001	4.999	0.0000010000	-0.0000100231	6.6916838155E-9	0.0000342887	5.9504248284E-9	3.500	15.500
5/23/2022	12:06 AM	0.2388737000	67.800	3.003	5.001	0.0000010000	-0.0000100265	4.9804504681E-9	0.0000342516	2.8093430013E-9	3.500	15.500
5/23/2022	12:07 AM	0.2439026200	67.800	2.999	5.000	0.0000010000	-0.0000100403	5.3075100153E-9	0.0000343038	1.3144970265E-9	3.400	15.400
5/23/2022	12:08 AM	0.2489315400	67.800	3.005	5.000	0.0000010000	-0.0000100469	1.1885357013E-8	0.0000342483	2.3885617546E-9	3.500	15.500
5/23/2022	12:08 AM	0.2539604600	67.800	3.019	5.001	0.0000010000	-0.0000094468	5.0679539609E-8	0.0000346182	4.5939232334E-8	3.600	15.500
5/23/2022	12:09 AM	0.2589893800	67.800	3.000	5.001	0.0000010000	-0.0000089867	9.6957130188E-9	0.0000348122	3.7787916486E-9	3.500	15.500
5/23/2022	12:10 AM	0.2640183000	67.800	3.002	5.002	0.0000010000	-0.0000090002	4.6588950392E-9	0.0000348101	2.8117217993E-9	3.500	15.400
5/23/2022	12:10 AM	0.2690472200	67.800	3.008	5.000	0.0000010000	-0.0000090081	4.6970714018E-9	0.0000347874	3.0766338725E-9	3.500	15.500
5/23/2022	12:11 AM	0.2740761400	67.800	3.000	4.999	0.0000010000	-0.0000090005	5.6743264555E-9	0.0000348169	6.7386127875E-10	3.600	15.500
5/23/2022	12:12 AM	0.2791050600	67.800	3.007	5.004	0.0000010000	-0.0000090078	8.2268200514E-9	0.0000348293	4.7648658585E-9	3.500	15.700
5/23/2022	12:12 AM	0.2841339800	67.800	3.007	5.001	0.0000010000	-0.0000090060	6.6241720635E-9	0.0000348389	4.3673790682E-9	3.500	15.500
5/23/2022	12:13 AM	0.2891629000	67.800	2.991	4.998	0.0000010000	-0.0000089960	6.0833297131E-9	0.0000347641	3.0225382737E-9	3.500	15.400
5/23/2022	12:14 AM	0.2941918200	67.800	2.987	5.000	0.0000010000	-0.0000090129	8.0157068936E-9	0.0000347937	2.5493711687E-8	3.400	15.400
5/23/2022	12:14 AM	0.2992207400	67.800	3.003	5.001	0.0000010000	-0.0000089938	4.8187759933E-9	0.0000348357	2.8471803413E-9	3.400	15.500
5/23/2022	12:15 AM	0.3042496600	67.800	3.011	5.001	0.0000010000	-0.0000090031	4.7266972992E-9	0.0000347628	5.7482141167E-9	3.500	15.500
5/23/2022	12:16 AM	0.3092785800	67.800	3.004	5.001	0.0000010000	-0.0000090043	3.8112171046E-9	0.0000348039	5.2172296560E-9	3.500	15.500
5/23/2022	12:17 AM	0.3143075000	67.800	3.006	4.999	0.0000010000	-0.0000090107	3.0132053753E-9	0.0000348595	3.0233450300E-9	3.600	15.400
5/23/2022	12:17 AM	0.3193364200	67.800	3.003	5.000	0.0000010000	-0.0000090010	2.4681727778E-9	0.0000348113	1.7422408418E-9	3.500	15.500
5/23/2022	12:18 AM	0.3243653400	67.800	3.006	5.000	0.0000010000	-0.0000090144	9.7246090708E-9	0.0000348347	3.7928081864E-9	3.500	15.400
5/23/2022	12:19 AM	0.3293942600	67.800	3.016	5.000	0.0000010000	-0.0000090222	9.5763545109E-9	0.0000348503	2.4955379690E-8	3.600	15.600
5/23/2022	12:19 AM	0.3344231800	67.800	2.989	5.000	0.0000010000	-0.0000090130	6.5972284705E-9	0.0000348016	3.6254547453E-9	3.500	15.400
5/23/2022	12:20 AM	0.3394521000	67.800	2.983	4.996	0.0000010000	-0.0000090108	9.9706965289E-9	0.0000348113	2.1341553770E-9	3.400	15.200
5/23/2022	12:21 AM	0.3444810200	67.800	2.993	4.999	0.0000010000	-0.0000089931	7.5521783939E-9	0.0000347613	3.3451297333E-9	3.500	15.400
5/23/2022	12:21 AM	0.3495099400	67.800	3.013	5.003	0.0000010000	-0.0000090111	7.2134362257E-9	0.0000347928	2.2340318184E-9	3.500	15.300
5/23/2022	12:22 AM	0.3545388600	67.800	2.997	4.998	0.0000010000	-0.0000090049	9.7534371533E-9	0.0000348559	3.8023792528E-9	3.500	15.500
5/23/2022	12:23 AM	0.3595677800	67.800	2.995	4.999	0.0000010000	-0.0000090011	9.1524770712E-9	0.0000347638	1.8024009698E-8	3.400	15.400
5/23/2022	12:24 AM	0.3645967000	67.800	3.013	5.002	0.0000010000	-0.0000089923	8.1546316412E-9	0.0000348208	5.7085743057E-9	3.500	15.500
5/23/2022	12:24 AM	0.3696256200	67.800	2.987	4.996	0.0000010000	-0.0000090069	6.8919396279E-9	0.0000348617	3.5962374640E-9	3.600	15.600
5/23/2022	12:25 AM	0.3746545400	67.800	3.000	5.001	0.0000010000	-0.0000090016	8.5710069048E-9	0.0000348473	4.3011864111E-9	3.500	15.400
5/23/2022	12:25 AM	0.3796834600	67.800	3.022	5.001	0.0000010000	-0.0000090082	8.0332839672E-9	0.0000348104	1.0512540656E-9	3.500	15.300
5/23/2022	12:26 AM	0.3847123800	67.800	3.000	4.999	0.0000010000	-0.0000090054	6.6915493000E-9	0.0000348044	4.5495097568E-10	3.500	15.400
5/23/2022	12:27 AM	0.3897413000	67.800	2.998	5.000	0.0000010000	-0.0000090111	6.7820681800E-9	0.0000348424	2.4150341752E-8	3.400	15.400
5/23/2022	12:27 AM	0.3947702200	67.800	3.005	5.003	0.0000010000	-0.0000090030	6.6431179117E-9	0.0000347970	1.6236399449E-9	3.500	15.400
5/23/2022	12:28 AM	0.3997991400	67.800	2.988	5.002	0.0000010000	-0.0000090090	6.8377647883E-9	0.0000348294	3.2871484323E-9	3.400	15.300
5/23/2022	12:29 AM	0.4048280600	67.800	3.004	5.001	0.0000010000	-0.0000090033	7.1750999604E-9	0.0000348646	3.1209940417E-9	3.600	15.500
5/23/2022	12:29 AM	0.4098569800	67.800	2.999	4.998	0.0000010000	-0.0000090086	8.8864663154E-9	0.0000347724	1.6803849982E-8	3.400	15.300
5/23/2022	12:30 AM	0.4148859000	67.800	3.000	4.999	0.0000010000	-0.0000090077	6.5567924087E-9	0.0000348310	2.6431503356E-8	3.500	15.400
5/23/2022	12:31 AM	0.4199148200	67.800	2.995	5.000	0.0000010000	-0.0000090081	8.7685787664E-9	0.0000348212	3.4334639324E-9	3.500	15.400
5/23/2022	12:31 AM	0.4249437400	67.800	3.004	5.000	0.0000010000	-0.0000090160	5.2622685602E-9	0.0000348037	3.3154753215E-9	3.500	15.500
5/23/2022	12:32 AM	0.4299726600	67.800	2.990	4.998	0.0000010000	-0.0000090071	7.2503963163E-9	0.0000347596	2.1465981531E-9	3.500	15.600
5/23/2022	12:32 AM	0.4350015800	67.800	2.994	5.000	0.0000010000	-0.0000090104	7.1000752758E-9	0.0000348224	2.1361057119E-9	3.500	15.400
5/23/2022	12:33 AM	0.4400305000	67.800	2.991	4.999	0.0000010000	-0.0000090052	7.2169529926E-9	0.0000348031	4.4328554357E-9	3.500	15.500
5/23/2022	12:34 AM	0.4450594200	67.800	3.010	4.999	0.0000010000	-0.0000090130	7.3561285150E-9	0.0000347784	2.4481221956E-9	3.500	15.400
5/23/2022	12:34 AM	0.4500883400	67.800	3.002	5.001	0.0000010000	-0.0000090163	4.5948592976E-9	0.0000348488	1.8522973892E-9	3.500	15.400
5/23/2022	12:35 AM	0.4551172600	67.800	2.997	5.000	0.0000010000	-0.0000090089	6.6936965642E-9	0.0000348529	3.0160105796E-9	3.400	15.400
5/23/2022	12:36 AM	0.4601461800	63.400	3.006	5.001	0.0000010000	-0.0000090130	9.0734080512E-9	0.0000348299	8.0415229868E-10	3.400	15.400
5/23/2022	12:36 AM	0.4651751000	63.400	3.003	4.997	0.0000010000	-0.0000090122	6.8284844349E-9	0.0000348058	1.6343337347E-9	3.400	15.200
5/23/2022	12:37 AM	0.4702040200	63.400	3.010	4.998	0.0000010000	-0.0000090173	7.2269594020E-9	0.0000347964	1.8382563698E-9	3.500	15.400
5/23/2022	12:38 AM	0.4752329400	63.400	3.000	4.999	0.0000010000	-0.0000089953	9.0587673449E-9	0.0000348589	3.7248212903E-9	3.400	15.400
5/23/2022	12:38 AM	0.4802618600	63.400	3.006	5.000	0.0000010000	-0.0000089918	8.6621352274E-9	0.0000348598	2.8381976370E-9	3.500	15.400
5/23/2022	12:39 AM	0.4852907800	63.400	3.000	5.000	0.0000010000	-0.0000090037	6.7396597896E-9	0.0000348548	2.5877601008E-9	3.500	15.500
5/23/2022	12:39 AM	0.4903197000	63.400	3.000	5.001	0.0000010000	-0.0000090056	8.0878921634E-9	0.0000347633	4.5816145127E-9	3.500	15.400
5/23/2022	12:40 AM	0.4953486200	63.400	2.996	5.003	0.0000010000	-0.0000090089	7.7611746223E-9	0.0000347715	3.2292805803E-9	3.400	15.500
5/23/2022	12:41 AM	0.5003775400	63.400	2.986	4.999	0.0000010000	-0.0000090202	1.1498557295E-8	0.0000348346	2.6589753476E-9	3.500	15.500
5/23/2022	12:42 AM	0.5003775400	63.400	3.008	5.001	0.0000010000	-0.0000089931	5.9294813492E-9	0.0000347996	1.6456836205E-9	3.500	15.500
