Repository: sadityakr/EB-in-FGT-OFGT-CrPS4-vdW-heterostructure

# Harnessing Van der Waals CrPS₄ and Surface Oxides for Nonmonotonic Preset Field Induced Exchange Bias in Fe₃GeTe₂

**Puthirath Balan, A. et al.**, *ACS Nano* **18**, 8383–8391 (2024).
DOI: [10.1021/acsnano.3c13034](https://doi.org/10.1021/acsnano.3c13034)

---

## Overview

This repository contains the transport measurement data and Python analysis code supporting the above paper. The study characterises exchange bias (EB) in van der Waals heterostructures composed of Fe₃GeTe₂ (FGT), oxidised FGT (O-FGT), and CrPS₄. Hall and longitudinal resistance were measured across a range of temperatures and applied magnetic fields using field-cooling and preset-field protocols to quantify the EB field, coercivity, and their temperature dependence.

---

## Repository structure

```
.
├── data/                          # Raw measurement data (.h5 and .txt)
│   ├── Device2/                   # Earlier device measurements (12 T cryostat)
│   ├── Device4/                   # Later device measurements (FGT–CrPS₄–hBN stack)
│   └── Rebuttal_FGT_CPS/          # Rebuttal-stage measurements (O-FGT, FC at 10 K)
├── notebooks/                     # Analysis notebooks (one per measurement type)
├── scripts/                       # Installable Python package
│   ├── data_loader.py             # Readers for .h5 and .txt measurement files
│   └── notebook_setup.py         # Shared notebook initialisation
├── pyproject.toml
├── requirements.txt
├── CITATION.cff
├── LICENSE
└── LICENSE-DATA
```

---

## Usage

Open any notebook in `notebooks/` with JupyterLab or VS Code. Each notebook is self-contained and loads data relative to the project root — no path configuration is needed after installation.

---

## Data formats

| Format | Reader function | Description |
|--------|----------------|-------------|
| `.h5` (HDF5) | `load_h5(path)` | PPMS/cryostat output; contains field, temperature, and resistance channels |
| `.txt` | `load_txt(path, skiprows, vxy_col)` | Tab-delimited export from the measurement software |

Both readers return a dict with keys `Field`, `Vxy`, `Vxx`, `Vxy_err`, `Vxx_err`, `T`.

---

## Citation

If you use this code or data, please cite:

```bibtex
@article{doi:10.1021/acsnano.3c13034,
  author  = {Puthirath Balan, Aravind and Kumar, Aditya and Scholz, Tanja
             and Lin, Zhongchong and Shahee, Aga and Fu, Shuai
             and Denneulin, Thibaud and Vas, Joseph and Kov{\'a}cs, Andr{\'a}s
             and Dunin-Borkowski, Rafal E. and Wang, Hai I. and Yang, Jinbo
             and Lotsch, Bettina V. and Nowak, Ulrich and Kl{\"a}ui, Mathias},
  title   = {Harnessing Van der Waals {CrPS4} and Surface Oxides for
             Nonmonotonic Preset Field Induced Exchange Bias in {Fe3GeTe2}},
  journal = {ACS Nano},
  volume  = {18},
  number  = {11},
  pages   = {8383--8391},
  year    = {2024},
  doi     = {10.1021/acsnano.3c13034},
}
```

---

File: notebooks/FGT-CPS-hBN-FC-vs-PF-comparison.ipynb
```
from pathlib import Path
import numpy as np
import matplotlib.pyplot as plt

import sys
sys.path.insert(0, str(Path().resolve().parent))
from scripts.data_loader import (
    load_h5, load_txt, get_file_list,
    offset_and_AHE, normalize,
    coercivity_zero_crossing, exchange_bias, coercive_width,
    sort_serial, fixjump,
)
from scripts.notebook_setup import setup
setup()

PROJECT_ROOT = Path().resolve().parent
D4 = PROJECT_ROOT / 'data' / 'Device4'
```

[OK] Autoreload enabled
[OK] Project root (installed package): C:\Users\sadit\OneDrive - JGU\Projects\EB in FGT-OFGT_CrPS4
[OK] Matplotlib configured (Okabe-Ito palette, publication style)
==================================================
Setup complete!
==================================================

```
from pathlib import Path
import numpy as np
import matplotlib.pyplot as plt

import sys
sys.path.insert(0, str(Path().resolve().parent))
from scripts.data_loader import (
    load_h5, load_txt, get_file_list,
    offset_and_AHE, normalize,
    coercivity_zero_crossing, exchange_bias, coercive_width,
    sort_serial, fixjump,
)
from scripts.notebook_setup import setup
setup()

PROJECT_ROOT = Path().resolve().parent
D2 = PROJECT_ROOT / 'data' / 'Device2'


# â”€â”€ shared: load folder, run analysis, produce per-file diagnostics â”€â”€â”€â”€â”€â”€â”€â”€â”€â”€â”€
def analyse_folder(folder, skiprows=15, vxy_col='Voltage-2 (V)',
                   channel_xy=2, P=1, fixjump_threshold=None,
                   fixjump_guessindex=None):
    """
    Load all .h5/.txt files, run coercivity analysis, plot per-file diagnostics.
    Returns a dict of arrays keyed by T for each observable.
    """
    T_g, H1_g, H2_g = [], [], []
    Field_g, Vxy_g, Vxy_err_g, Vxx_g, Vxx_err_g = [], [], [], [], []
    Vxy_norm_g, Vahe_g, Vahe_err_g, R_g = [], [], [], []

    for fp in get_file_list(folder):
        if fp.suffix.lower() == '.h5':
            d = load_h5(fp, channel_xy=channel_xy, P=P)
        else:
            d = load_txt(fp, skiprows=skiprows, vxy_col=vxy_col, trim='head')
        F = d['Field'];  Sig = d['Vxy'].copy();  ref = d['Vxx']
        Serr = d['Vxy_err'];  Rerr = d['Vxx_err'];  T = d['T']

        if fp.name.endswith('fix.txt') and fixjump_threshold is not None:
            Sig = fixjump(Sig, fixjump_threshold)
        if fp.suffix.lower() == '.h5' and T == 30 and fixjump_threshold is not None:
            Sig = fixjump(Sig, fixjump_threshold, guessindex=fixjump_guessindex)

        offset, _, Vahe, Vahe_err = offset_and_AHE(Sig)
        Sig_norm = normalize(Sig, offset, Vahe)
        HC_neg, HC_pos = coercivity_zero_crossing(F, Sig_norm)
        HEB = exchange_bias(HC_neg, HC_pos)

        peak = np.max(ref);  idx = np.abs(ref - peak) < 0.5
        R_g.append(np.mean(ref[idx]) if idx.any() else peak)

        T_g.append(T);  H1_g.append(HC_neg);  H2_g.append(HC_pos)
        Field_g.append(F);  Vxy_g.append(Sig);  Vxy_err_g.append(Serr)
        Vxx_g.append(ref);  Vxx_err_g.append(Rerr)
        Vxy_norm_g.append(Sig_norm)
        Vahe_g.append(float(Vahe));  Vahe_err_g.append(float(Vahe_err))


    T_arr   = np.array(T_g)
    H1_arr  = np.array(H1_g);  H2_arr = np.array(H2_g)
    W_arr   = np.abs(H1_arr - H2_arr) / 2
    HEB_arr = (H1_arr + H2_arr) / 2
    sortT   = np.sort(T_arr)
    sortHEB = sort_serial(list(T_arr), list(HEB_arr))
    sortW   = sort_serial(list(T_arr), list(W_arr))

    return dict(
        T_g=T_arr, H1_g=H1_arr, H2_g=H2_arr,
        W=W_arr, HEB=HEB_arr,
        sorted_T=sortT, sorted_HEB=sortHEB, sorted_W=sortW,
        Field_g=Field_g, Vxy_g=Vxy_g, Vxy_err_g=Vxy_err_g,
        Vxx_g=Vxx_g, Vxx_err_g=Vxx_err_g,
        Vxy_norm_g=Vxy_norm_g,
        Vahe_g=np.array(Vahe_g), Vahe_err_g=np.array(Vahe_err_g),
        R_g=np.array(R_g),
    )


def index_of(T_g, T):
    for i, t in enumerate(T_g):
        if t == T:
            return i
    return None


def waterfall_stack(res, groups, dashed_xlim=None):
    """
    Draw waterfall figure for a list of temperature groups.
    groups: list of (T, offset) pairs. Sign flip applied automatically
    if flip_temps set is passed.
    dashed_xlim: (ylo, yhi) for the dashed B=0 vertical line.
    """
    plt.figure(dpi=600)
    labels = []
    for T_val, off, flip in groups:
        i = index_of(res['T_g'], T_val)
        if i is None:
            print(f'[WARNING] T={T_val} K not found');  continue
        sig = (-1 * res['Vxy_norm_g'][i]) if flip else res['Vxy_norm_g'][i]
        plt.errorbar(res['Field_g'][i], sig + off, res['Vxy_err_g'][i], fmt='-', markersize=1,label=f'{T_val} K')
        plt.plot([res['HEB'][i], res['HEB'][i]], [off + 1.1, off + 1.1 - 2.2], '-')
        plt.arrow(0, off, res['HEB'][i], 0, head_width=0.3, head_length=10,
                  length_includes_head=True)
    if dashed_xlim:
        plt.plot([0, 0], list(dashed_xlim), '--', color='k')
    plt.legend( loc='lower right', fontsize=15)
    plt.xlabel('Magnetic Field (mT)', fontsize=20);  plt.ylabel('Vxy (norm.)', fontsize=20)
    plt.xticks([-400, -200, 0, 200, 400], fontsize=15);  plt.yticks([])
    plt.xlim(-450, 450)
    plt.tight_layout();  plt.show()
```

The autoreload extension is already loaded. To reload it, use:
  %reload_ext autoreload
[OK] Autoreload enabled
[OK] Project root (installed package): C:\Users\sadit\OneDrive - JGU\Projects\EB in FGT-OFGT_CrPS4
[OK] Matplotlib configured (Okabe-Ito palette, publication style)
==================================================
Setup complete!
==================================================

---
## Pristine device PF + FC Comparison
**Device:** FGT-CrPS4-hBN  
**Folder:** `Device4/FC8T_FGT_CPS_hBN/5K_Pre_fields`

```

FOLDER_5K_PF = PROJECT_ROOT / 'data' / 'Device4' / 'FC8T_FGT_CPS_hBN' / '5K_Pre_fields'

res_5k = analyse_folder(
    FOLDER_5K_PF, skiprows=16, vxy_col='Voltage-2 (V)',
    fixjump_threshold=0.2, fixjump_guessindex=50
)

# F5: Waterfall PF 1T / FC +8T / FC âˆ’8T
# Uses all 3 loaded files; file loading order determines indices 0,1,2
offsets_5k = [20.5, 18, 15.5]
labels_5k  = ['PF 1 T', 'FC 8 T', 'FC -8 T']

plt.figure(dpi=600)
for i, (off, lbl) in enumerate(zip(offsets_5k, labels_5k)):
    if i < len(res_5k['Field_g']):
        plt.errorbar(res_5k['Field_g'][i], res_5k['Vxy_norm_g'][i] + off,
                     res_5k['Vxy_err_g'][i], fmt='-', markersize=1)
plt.legend(labels_5k, loc='lower right', fontsize=15)
for i, (off, lbl) in enumerate(zip(offsets_5k, labels_5k)):
    if i < len(res_5k['Field_g']):
        plt.arrow(0, off, res_5k['HEB'][i], 0,
                  head_width=0.3, head_length=10, length_includes_head=True)
plt.plot([0, 0], [22, 14], '--', color='k')
plt.xlabel('Magnetic Field (mT)', fontsize=20);  plt.ylabel('Vxy (norm.)', fontsize=20)
plt.xticks([-400, -200, 0, 200, 400], fontsize=15);  plt.yticks([])
plt.xlim(-450, 450)
plt.tight_layout();  plt.show()


plt.figure(dpi=600)
plt.errorbar(labels_5k, res_5k['HEB'], 2.5, fmt='o', ecolor='m')
plt.ylabel('HEB (mT)', fontsize=20)
plt.xticks(fontsize=15);  plt.yticks(fontsize=15)
plt.tight_layout();  plt.show()
```

File: notebooks/FGT-CPS-hBN-FC_temperature_dependence.ipynb
# FC Temperature Dependence for pristine device
**Device:** FGT-CrPS4-hBN
**This notebook includes the figures and analyis done for Figure 2 in the main manuscript**

Both sections measure exchange bias (H_EB) and coercivity (H_C) as a function of temperature  
for Device 4 (FGT/CrPS4/hBN stack) after field cooling at ±8 T or +8 T
and the stack FGT/CrPS4 for 8T field cooling.
---

```
from pathlib import Path
import numpy as np
import matplotlib.pyplot as plt

import sys
sys.path.insert(0, str(Path().resolve().parent))
from scripts.data_loader import (
    load_h5, load_txt, get_file_list,
    offset_and_AHE, normalize,
    coercivity_zero_crossing, exchange_bias, coercive_width,
    sort_serial, fixjump,
)
from scripts.notebook_setup import setup
setup()

PROJECT_ROOT = Path().resolve().parent
D4 = PROJECT_ROOT / 'data' / 'Device4'
```

The autoreload extension is already loaded. To reload it, use:
  %reload_ext autoreload
[OK] Autoreload enabled
[OK] Project root (installed package): C:\Users\sadit\OneDrive - JGU\Projects\EB in FGT-OFGT_CrPS4
[OK] Matplotlib configured (Okabe-Ito palette, publication style)
==================================================
Setup complete!
==================================================

```
FOLDER_S10 = D4 / 'FC8T_FGT_CPS_hBN'

T_g10, H1_g10, H2_g10 = [], [], []
Field_g10, Vxy_norm_g10, Vxy_err_g10 = [], [], []
Vxx_g10, Vxx_err_g10 = [], []
Vahe_g10, Vahe_err_g10 = [], []
error_g10 = []

for fp in get_file_list(FOLDER_S10):
    if fp.suffix.lower() == '.h5':
        d = load_h5(fp, channel_xy=2, P=None)  # P=None → auto-detect
    else:
        d = load_txt(fp, skiprows=15, vxy_col='Voltage-2 (V)', trim=None)

    F       = d['Field']
    Sig     = d['Vxy']
    Sig_err = d['Vxy_err']
    ref     = d['Vxx']
    Rxx_err = d['Vxx_err']
    T       = d['T']

    offset, _, Vahe, Vahe_err = offset_and_AHE(Sig)
    Sig_norm = normalize(Sig, offset, Vahe)
    HC_neg, HC_pos = coercivity_zero_crossing(F, Sig_norm)
    HEB = exchange_bias(HC_neg, HC_pos)

    errf = round(abs(float(F[0]) - float(F[1])) / 2, 1)

    T_g10.append(T)
    H1_g10.append(HC_neg)
    H2_g10.append(HC_pos)
    Field_g10.append(F)
    Vxy_norm_g10.append(Sig_norm)
    Vxy_err_g10.append(Sig_err)
    Vxx_g10.append(ref)
    Vxx_err_g10.append(Rxx_err)
    Vahe_g10.append(float(Vahe))
    Vahe_err_g10.append(float(Vahe_err))
    error_g10.append(errf)

    # F1a — Vxy diagnostic
    plt.figure()
    plt.xlabel('Magnetic Field (mT)')
    plt.ylabel('Vxy (uV)')
    plt.title(f'Temperature: {T} K   EB: {int(HEB)} mT')
    plt.plot(F, Sig)
    plt.errorbar(F, Sig, Sig_err, fmt='o')
    plt.tight_layout()
    plt.show()


T_g10    = np.array(T_g10)
H1_g10   = np.array(H1_g10)
H2_g10   = np.array(H2_g10)
HEB_g10  = (H1_g10 + H2_g10) / 2
W_g10    = np.abs(H1_g10 - H2_g10) / 2
error_g10 = np.array(error_g10)

sorted_T_g10   = np.sort(T_g10)
sorted_HEB_g10 = sort_serial(T_g10.tolist(), HEB_g10.tolist())
sorted_W_g10   = sort_serial(T_g10.tolist(), W_g10.tolist())


def index10(temperature):
    """Return first index in T_g10 where T == temperature."""
    for i in range(len(T_g10)):
        if T_g10[i] == temperature:
            return i
```

```
# ── Hardcoded comparison data ────────────────────────────────────────────────
# Device2 OFGT (FGT/O-FGT/CrPS4)
HE_OFGTD = [-38.8513, -47.7282, -12.7024, -9.21149, -35.4763,
            -0.609518, -0.27253, -10.4065, -49.9954, -30.3327,
            -32.6524, -20.1441, -63.7784]
T_OFGTD  = [25, 40, 10, 130, 5, 150, 15, 20, 30, 100, 60, 70, 80]
W_OFGTD  = [230.911, 234.508, 287.879, 19.9742, 292.976, 11.3727,
            290.104, 260.117, 240.709, 52.7009, 208.708, 196.096, 90.8718]
Error_OFGTD = np.zeros(len(T_OFGTD)) + 5

sorted_T_OFGTD  = np.sort(T_OFGTD)
sorted_HE_OFGTD = [x for _, x in sorted(zip(T_OFGTD, HE_OFGTD))]
sorted_W_OFGTD  = [x for _, x in sorted(zip(T_OFGTD, W_OFGTD))]

# FGT/OFGT (−1× sign convention)
T_OFGT3    = [10, 20, 30, 40, 59, 60, 70, 80, 90, 100, 110, 120, 130, 140, 150]
HE_OFGT3   = -1 * np.array([
    50.01652858861266, 56.15663878504466, 67.48377488076966, 68.79004262570473,
    51.02306134832108, 51.228234394998424, 44.992311540507785, 40.02254156756925,
    31.275347394805337, 25.010233367717277, 22.517665035960036, 22.494183469695237,
    19.98393289318704, 17.512080457695355, 12.492494619603981
])
W_OFGT3    = [
    362.5069709817526, 333.67513815899343, 300.0054084968315, 266.2765194309328,
    233.528995644008, 233.7273663047539, 212.5127478210611, 197.47023373770884,
    181.2398609939978, 167.49813551627147, 159.98302758603836, 150.0007748446637,
    142.5077780879356, 129.99027268202684, 119.99232668056698
]
Error_OFGT3 = np.zeros(len(T_OFGT3)) + 10
```

```
# F3 — H_EB vs Temperature (dpi=600)
plt.figure(dpi=600)
plt.errorbar(sorted_T_g10, sorted_HEB_g10, error_g10,
             fmt='-o', ecolor='m', markersize=10)
plt.xlabel('Temperature (K)', fontsize=18)
plt.ylabel('$H_{EB}$ (mT)', fontsize=18)
plt.tight_layout()
plt.show()
```

```
# F4 — H_C vs Temperature (dpi=600)
plt.figure(dpi=600)
plt.errorbar(sorted_T_g10, sorted_W_g10, error_g10,
             fmt='-o', ecolor='m', markersize=10)
plt.xlabel('Temperature (K)', fontsize=18)
plt.ylabel('$H_{C}$ (mT)', fontsize=18)
plt.tight_layout()
plt.show()
```

```
# F5 — 3-series H_EB comparison (no errorbars)
plt.figure()
plt.plot(sorted_T_OFGTD, sorted_HE_OFGTD, '*')
plt.plot(T_OFGT3, HE_OFGT3, '^')
plt.plot(sorted_T_g10, sorted_HEB_g10)
plt.xlabel('Temperature (K)')
plt.ylabel('$H_{EB}$ (mT)')
plt.tight_layout()
plt.show()
```

```
# F9 — Same as line-519 but figsize=(7, 5)
fig, ax1 = plt.subplots(figsize=(7, 5))
plt.xlim(3, 60)
for spine in fig.gca().spines.values():
    spine.set_linewidth(2)

ax1.errorbar(sorted_T_g10, sorted_HEB_g10, error_g10,
             fmt='--o', color='#1f77b4', ecolor='m', markersize=10)
ax1.set_xlabel('Temperature (K)', fontsize=24)
ax1.set_ylabel('$H_{EB}$ (mT)', color='#1f77b4', fontsize=24)
ax1.tick_params('y', colors='#1f77b4', labelsize=20)
ax1.tick_params('x', labelsize=20)
ax1.legend([r'$FGT/CrPS_4/hBN$'], fontsize=18)
ax1.set_xticks([10, 20, 30, 40, 50])

ax2 = ax1.twinx()
ax2.errorbar(sorted_T_OFGTD, sorted_HE_OFGTD, Error_OFGTD,
             fmt='--o', color='#ff7f0e', ecolor='m', markersize=10)
ax2.set_ylabel('$H_{EB}$ (mT)', color='#ff7f0e', fontsize=24)
ax2.legend([r'$FGT/OFGT/CrPS_4$'], loc='lower right', fontsize=18)
ax2.tick_params('y', colors='#ff7f0e', labelsize=20)
plt.xlim(3, 60)
plt.tight_layout()
plt.show()
```

```
# F10 — Dual-axis H_EB, figsize=(7,5), no OFGT data on right axis
fig, ax1 = plt.subplots(figsize=(7, 5))
plt.xlim(3, 60)
for spine in fig.gca().spines.values():
    spine.set_linewidth(2)

ax1.errorbar(sorted_T_g10, sorted_HEB_g10, error_g10,
             fmt='--o', color='#1f77b4', ecolor='m', markersize=10)
ax1.set_xlabel('Temperature (K)', fontsize=24)
ax1.set_ylabel('$H_{EB}$ (mT)', color='#1f77b4', fontsize=24)
ax1.tick_params('y', colors='#1f77b4', labelsize=20)
ax1.tick_params('x', labelsize=20)
ax1.legend([r'$FGT/CrPS_4/hBN$'], fontsize=18)
ax1.set_xticks([10, 20, 30, 40, 50])

ax2 = ax1.twinx()
ax2.set_ylabel('$H_{EB}$ (mT)', color='#ff7f0e', fontsize=24)
ax2.tick_params('y', colors='#ff7f0e', labelsize=20)
plt.xlim(3, 60)
plt.tight_layout()
plt.show()
```

```
# F11 — Waterfall fmt='-o', mixed sign flips, 5–50 K
plt.figure(dpi=600)
plt.errorbar(Field_g10[index10(5)],   Vxy_norm_g10[index10(5)]  + 20.5, Vxy_err_g10[index10(5)],  fmt='-o', markersize=1)
plt.errorbar(Field_g10[index10(10)],  Vxy_norm_g10[index10(10)] + 18,   Vxy_err_g10[index10(10)], fmt='-o', markersize=1)
plt.errorbar(Field_g10[index10(13)],  Vxy_norm_g10[index10(13)] + 15.5, Vxy_err_g10[index10(13)], fmt='-o', markersize=1)
plt.errorbar(Field_g10[index10(15)], -Vxy_norm_g10[index10(15)] + 13,   Vxy_err_g10[index10(15)], fmt='-o', markersize=1)
plt.errorbar(Field_g10[index10(18)],  Vxy_norm_g10[index10(18)] + 10.5, Vxy_err_g10[index10(18)], fmt='-o', markersize=1)
plt.errorbar(Field_g10[index10(20)], -Vxy_norm_g10[index10(20)] + 8,    Vxy_err_g10[index10(20)], fmt='-o', markersize=1)
plt.errorbar(Field_g10[index10(25)],  Vxy_norm_g10[index10(25)] + 5.5,  Vxy_err_g10[index10(25)], fmt='-o', markersize=1)
plt.errorbar(Field_g10[index10(30)],  Vxy_norm_g10[index10(30)] + 3,    Vxy_err_g10[index10(30)], fmt='-o', markersize=1)
plt.errorbar(Field_g10[index10(35)],  Vxy_norm_g10[index10(35)] + 1.5,  Vxy_err_g10[index10(35)], fmt='-o', markersize=1)
plt.errorbar(Field_g10[index10(40)],  Vxy_norm_g10[index10(40)] - 1,    Vxy_err_g10[index10(40)], fmt='-o', markersize=1)
plt.errorbar(Field_g10[index10(50)],  Vxy_norm_g10[index10(50)] - 3.5,  Vxy_err_g10[index10(50)], fmt='-o', markersize=1)
plt.legend(['5 K', '10 K', '12.5 K', '15 K', '18 K', '20 K',
            '25 K', '30 K', '35 K', '40 K', '50 K'])
plt.xlabel('Magnetic Field (mT)')
plt.ylabel('Vxy (norm.)')
plt.tight_layout()
plt.show()
```

```
# F12 — Waterfall fmt='-', ALL temperatures sign-flipped, HEB tick marks, arrows at 5K/10K
plt.figure(dpi=600)
plt.errorbar(Field_g10[index10(5)],  -Vxy_norm_g10[index10(5)]  + 20.5, Vxy_err_g10[index10(5)],  fmt='-', markersize=1)
plt.errorbar(Field_g10[index10(10)], -Vxy_norm_g10[index10(10)] + 18,   Vxy_err_g10[index10(10)], fmt='-', markersize=1)
plt.errorbar(Field_g10[index10(13)], -Vxy_norm_g10[index10(13)] + 15.5, Vxy_err_g10[index10(13)], fmt='-', markersize=1)
plt.errorbar(Field_g10[index10(15)], -Vxy_norm_g10[index10(15)] + 13,   Vxy_err_g10[index10(15)], fmt='-', markersize=1)
plt.errorbar(Field_g10[index10(18)], -Vxy_norm_g10[index10(18)] + 10.5, Vxy_err_g10[index10(18)], fmt='-', markersize=1)
plt.errorbar(Field_g10[index10(20)], -Vxy_norm_g10[index10(20)] + 8,    Vxy_err_g10[index10(20)], fmt='-', markersize=1)
plt.errorbar(Field_g10[index10(25)], -Vxy_norm_g10[index10(25)] + 5.5,  Vxy_err_g10[index10(25)], fmt='-', markersize=1)
plt.errorbar(Field_g10[index10(30)], -Vxy_norm_g10[index10(30)] + 3,    Vxy_err_g10[index10(30)], fmt='-', markersize=1)
plt.errorbar(Field_g10[index10(35)], -Vxy_norm_g10[index10(35)] + 0.5,  Vxy_err_g10[index10(35)], fmt='-', markersize=1)
plt.errorbar(Field_g10[index10(40)], -Vxy_norm_g10[index10(40)] - 2,    Vxy_err_g10[index10(40)], fmt='-', markersize=1)
plt.errorbar(Field_g10[index10(50)], -Vxy_norm_g10[index10(50)] - 4.5,  Vxy_err_g10[index10(50)], fmt='-', markersize=1)

plt.legend(['5 K', '10 K', '12.5 K', '15 K', '18 K', '20 K',
            '25 K', '30 K', '35 K', '40 K', '50 K'],
           loc='lower right', fontsize=11)

# HEB tick marks at each temperature
plt.plot([HEB_g10[index10(5)],  HEB_g10[index10(5)]],  [21.6,  21.6 - 2.2], '-', color='#1f77b4')
plt.plot([HEB_g10[index10(10)], HEB_g10[index10(10)]], [19.1,  19.1 - 2.2], '-', color='#ff7f0e')
plt.plot([HEB_g10[index10(13)], HEB_g10[index10(13)]], [16.6,  16.6 - 2.2], '-', color='#2ca02c')
plt.plot([HEB_g10[index10(15)], HEB_g10[index10(15)]], [14.1,  14.1 - 2.2], '-', color='#d62728')
plt.plot([HEB_g10[index10(18)], HEB_g10[index10(18)]], [11.6,  11.6 - 2.2], '-', color='#9467bd')
plt.plot([HEB_g10[index10(20)], HEB_g10[index10(20)]], [9.1,   9.1  - 2.2], '-', color='#8c564b')
plt.plot([HEB_g10[index10(25)], HEB_g10[index10(25)]], [6.6,   6.6  - 2.2], '-', color='#e377c2')
plt.plot([HEB_g10[index10(30)], HEB_g10[index10(30)]], [4.1,   4.1  - 2.2], '-', color='#7f7f7f')
plt.plot([HEB_g10[index10(35)], HEB_g10[index10(35)]], [1.6,   1.6  - 2.2], '-', color='#bcbd22')
plt.plot([HEB_g10[index10(40)], HEB_g10[index10(40)]], [-0.9,  0.9  - 2.2], '-', color='#17becf')
plt.plot([HEB_g10[index10(50)], HEB_g10[index10(50)]], [-3.4, -3.4  - 2.2], '-', color='#1f77b4')

# Arrows at 5K and 10K only (15K commented out in original)
plt.arrow(0, 20.5,  HEB_g10[index10(5)],  0,
          head_width=0.3, head_length=3, length_includes_head=True)
plt.arrow(0, 18.0,  HEB_g10[index10(10)], 0,
          head_width=0.3, head_length=3, length_includes_head=True)
# plt.arrow(0, 13, HEB_g10[index10(15)], 0, head_width=0.3, head_length=3, length_includes_head=True)

plt.plot([0, 0], [22, -6], '--', color='k')
plt.xlabel('Magnetic Field (mT)', fontsize=20)
plt.ylabel('Vxy (norm.)', fontsize=20)
plt.xticks([-400, -200, 0, 200, 400], fontsize=15)
plt.yticks([])
plt.xlim(-450, 450)
plt.tight_layout()
plt.show()
```

File: notebooks/FGT-OFGT-CrPS4-10 K- FC and PF.ipynb
# FC and PF (Multi-condition measurements) at 10 K

**Device:** FGT-OFGT-CrPS4

**Data folder:** `data/Device2/Field_Cooling_Experiment/10K`  
**Measurement:** FC at 0.5T, 1T, 8T and ZFC pre-field 1T, all at 10 K.  


---

```
import re
from pathlib import Path
import numpy as np
import matplotlib.pyplot as plt
import matplotlib.cm as cm

import sys
sys.path.insert(0, str(Path().resolve().parent))
from scripts.data_loader import (
    load_h5, load_txt, get_file_list,
    offset_and_AHE, normalize,
    coercivity_zero_crossing, coercivity_largest_jump,
    exchange_bias, coercive_width,
    sort_serial, fixjump,
)
from scripts.notebook_setup import setup
setup()

PROJECT_ROOT = Path().resolve().parent
D2 = PROJECT_ROOT / 'data' / 'Device2'
```

[OK] Autoreload enabled
[OK] Project root (installed package): C:\Users\sadit\OneDrive - JGU\Projects\EB in FGT-OFGT_CrPS4
[OK] Matplotlib configured (Okabe-Ito palette, publication style)
==================================================
Setup complete!
==================================================

```
FOLDER_10K = D2 / 'Field_Cooling_Experiment' / '10K'
LEGENDS    = ['FC 0.5 T', 'FC 1 T', 'FC 8 T', 'PF 1 T']

T_fc, H1_fc, H2_fc, H1_zc, H2_zc = [], [], [], [], []
Field_fc, Vxy_fc, Vxy_err_fc, Vxx_fc, Vxx_err_fc = [], [], [], [], []
Vxy_norm_fc, Vahe_fc, R_fc = [], [], []
ZFC_idx, FC_idx = [], []

filelist_fc = get_file_list(FOLDER_10K, ext=('.h5',))

for idx, fp in enumerate(filelist_fc):
    d = load_h5(fp, channel_xy=2, P=1)
    F    = d['Field'];  Sig  = d['Vxy'];  ref  = d['Vxx']
    Serr = d['Vxy_err'];  Rerr = d['Vxx_err'];  T = d['T']

    # channel auto-select: keep the larger-amplitude signal as Hall
    if (np.max(Sig) - np.min(Sig)) < (np.max(ref) - np.min(ref)):
        Sig, ref = ref.copy(), Sig.copy()
        Serr, Rerr = Rerr.copy(), Serr.copy()

    # Simple midpoint normalisation (matches original script)
    midpoint = (np.max(Sig) + np.min(Sig)) / 2
    Sig_norm = Sig - midpoint


    # ── Zero-crossing coercivity (alternative) ────────────────────────────────
    offset, _, Vahe, _ = offset_and_AHE(Sig)
    Sig_norm_zc = normalize(Sig, offset, Vahe)
    HC_neg_zc, HC_pos_zc = coercivity_zero_crossing(F, Sig_norm_zc)

    T_fc.append(T)
    H1_zc.append(HC_neg_zc);  H2_zc.append(HC_pos_zc)
    Field_fc.append(F);  Vxy_fc.append(Sig);  Vxy_err_fc.append(Serr)
    Vxx_fc.append(ref);  Vxx_err_fc.append(Rerr)
    Vxy_norm_fc.append(Sig_norm);  Vahe_fc.append(midpoint)

    peak = np.max(ref);  mask = np.abs(ref - peak) < 0.5
    R_fc.append(np.mean(ref[mask]) if mask.any() else peak)

    if fp.name.startswith('Z'):
        ZFC_idx.append(idx)
    else:
        FC_idx.append(idx)

    """
    # ── F1 per file: Temperature (VTI) vs Field ───────────────────────────────
    # (VTIT not stored by load_h5 per-point — reproduce from d['VTIT'] scalar)
    plt.figure()
    plt.axhline(d['VTIT'], color='b', label=f'VTIT = {d["VTIT"]:.1f} K')
    plt.xlabel('Index')
    plt.ylabel('Temperature (K)')
    plt.title(f'Temperature: {T} K')
    plt.legend()
    plt.tight_layout()
    plt.show()
    """
    """
    # ── F2 per file: Vxy vs B ─────────────────────────────────────────────────
    plt.figure()
    plt.xlabel('Magnetic Field (mT)')
    plt.ylabel('Vxy (uV)')
    plt.title(f'Temperature: {T} K')
    plt.plot(F, Sig)
    plt.errorbar(F, Sig, Serr, fmt='o')
    plt.tight_layout()
    plt.show()
    """
    
    """
    # ── F3 per file: Vxx vs B ─────────────────────────────────────────────────
    plt.figure()
    plt.xlabel('Magnetic Field (mT)')
    plt.ylabel('Vxx (uV)')
    plt.title(f'Temperature: {T} K')
    plt.plot(F, ref)
    plt.errorbar(F, ref, Rerr, fmt='o')
    plt.tight_layout()
    plt.show()
    """
T_fc   = np.array(T_fc)
H1_fc  = np.array(H1_fc);  H2_fc  = np.array(H2_fc)
H1_zc  = np.array(H1_zc);  H2_zc  = np.array(H2_zc)
R_fc   = np.array(R_fc)
ZFC_idx = np.array(ZFC_idx);  FC_idx = np.array(FC_idx)

W_zc   = np.abs(H1_zc - H2_zc) / 2
HEB_zc = (H1_zc + H2_zc) / 2

print('Zero-cross   H_EB (mT):', [f'{v:.1f}' for v in HEB_zc])
```

Zero-cross   H_EB (mT): ['-2.5', '-2.5', '-12.7', '-38.0']

```
# ── F6: Waterfall — all conditions ────────────────────────────────────────────
# figsize=(6.7,4), cm.tab10, arrows, yticks([])
plt.figure(figsize=(6.7, 4), dpi=600)
plt.xlabel('Magnetic Field (mT)', fontsize=20)
plt.ylabel('Vxy (arb.)', fontsize=20)
for i in range(len(T_fc)):
    off = i * -2.5
    plt.errorbar(
        Field_fc[i], Vxy_norm_fc[i] + off,
        Vxy_err_fc[i] / Vahe_fc[i],
        fmt='-', markersize=3, label=LEGENDS[i], color=cm.tab10(i / 10),
    )
    plt.plot([HEB_zc[i], HEB_zc[i]], [off + 1, off - 1], color=cm.tab10(i / 10))
    plt.arrow(0, off, HEB_zc[i], 0, head_width=0.5, head_length=20,
              length_includes_head=True, color='black')
plt.plot([0, 0], [1.2, (len(T_fc) - 1) * -2.5 - 1.2], 'k')
plt.legend(loc='lower right', fontsize=15)
plt.yticks([])
plt.tight_layout()
plt.show()
```

```
xl = ['FC 0.5 T', 'FC 1 T', 'FC 8T', 'PF 1T']

# ── F8: −H_EB vs condition ────────────────────────────────────────────────────
plt.figure(dpi=600)
plt.errorbar(xl, -1 * HEB_zc, 2.5, fmt='-o')
plt.ylabel('$-H_{EB}$ (mT)', fontsize=17)
plt.title('Temperature = 10K')
plt.xticks(fontsize=13)
plt.tight_layout()
plt.show()

# ── F9: H_C vs condition ──────────────────────────────────────────────────────
plt.figure(dpi=600)
plt.errorbar(xl, W_zc, 2.5, fmt='-o')
plt.ylabel('$H_C$ (mT)', fontsize=17)
plt.title('Temperature = 10K')
plt.xticks(fontsize=13)
plt.tight_layout()
plt.show()
```

File: notebooks/FGT-OFGT-CrPS4-20 K-critical-field-analysis.ipynb
# Critical Pre-field Analysis at (20 K)
**Device:** FGT-OFGT-CrPS4

**Data Folder:** `Device2/Data from 12T cryostat/Different pre field 20K`

```
import re
from pathlib import Path
import numpy as np
import matplotlib.pyplot as plt
import matplotlib.cm as cm

import sys
sys.path.insert(0, str(Path().resolve().parent))
from scripts.data_loader import (
    load_h5, load_txt, get_file_list,
    offset_and_AHE, normalize,
    coercivity_zero_crossing, coercivity_largest_jump,
    exchange_bias, coercive_width,
    sort_serial, fixjump,
)
from scripts.notebook_setup import setup
setup()

PROJECT_ROOT = Path().resolve().parent
D2 = PROJECT_ROOT / 'data' / 'Device2'
```

[OK] Autoreload enabled
[OK] Project root (installed package): C:\Users\sadit\OneDrive - JGU\Projects\EB in FGT-OFGT_CrPS4
[OK] Matplotlib configured (Okabe-Ito palette, publication style)
==================================================
Setup complete!
==================================================

```
FOLDER_CRIT = D2 / 'Data_from_12T_cryostat' / 'Different_pre_field_20K'

T_crit, H1_crit, H2_crit = [], [], []
Field_crit, Vxy_norm_crit, Vxy_err_crit, Vxx_crit = [], [], [], []
Vahe_crit, Vahe_err_crit, R_crit = [], [], []

for fp in get_file_list(FOLDER_CRIT, ext=('.txt',)):
    d = load_txt(fp, skiprows=15, vxy_col='Voltage-2 (V)', trim='head')
    F = d['Field'];  Sig = d['Vxy'].copy();  ref = d['Vxx']
    Serr = d['Vxy_err'];  T = d['T']
    if fp.name.endswith('fix.txt'):
        Sig = fixjump(Sig, 0.5)
    offset, _, Vahe, Vahe_err = offset_and_AHE(Sig)
    Sig_norm = normalize(Sig, offset, Vahe)
    HC_neg, HC_pos = coercivity_zero_crossing(F, Sig_norm)
    HEB = exchange_bias(HC_neg, HC_pos)
    HC  = coercive_width(HC_neg, HC_pos)
    T_crit.append(T);  H1_crit.append(HC_neg);  H2_crit.append(HC_pos)
    Field_crit.append(F);  Vxy_norm_crit.append(Sig_norm)
    Vxy_err_crit.append(Serr);  Vxx_crit.append(ref)
    Vahe_crit.append(float(Vahe));  Vahe_err_crit.append(float(Vahe_err))
    peak = np.max(ref);  idx_r = np.abs(ref - peak) < 0.5
    R_crit.append(np.mean(ref[idx_r]) if idx_r.any() else peak)

    # F1 per file: Vxy
    #plt.figure()
    #plt.xlabel('Magnetic Field (mT)');  plt.ylabel('Vxy (uV)')
    #plt.title(f'T = {T} K  EB = {int(HEB)} mT')
    #plt.plot(F, Sig);  plt.errorbar(F, Sig, Serr, fmt='o')
    #plt.tight_layout();  plt.show()

T_crit    = np.array(T_crit)
W_crit    = np.abs(np.array(H1_crit) - np.array(H2_crit))
HEB_crit  = (np.array(H1_crit) + np.array(H2_crit)) / 2
Vahe_crit = np.array(Vahe_crit);  Vahe_err_crit = np.array(Vahe_err_crit)
R_crit    = np.array(R_crit)
```

```
FC_labels = np.array(['0.6', '0.65', '1', '5', '8', '10'])
errorbars = np.array([5, 5, 5, 5, 5, 5])


# F5: |H_EB| vs pre-field
fig, ax = plt.subplots(dpi=600)
ax.set_ylabel('$H_{EB}$ (mT)', fontsize=17)
ax.errorbar(FC_labels, np.abs(HEB_crit), yerr=errorbars, fmt='-o', ecolor='m')
ax.set_xlabel('Pre field', fontsize=17)
plt.title('Temperature = 20K')
plt.tight_layout();  plt.show()
```

```
# F6: Waterfall â€” 3 selected loops
# Field_g[2]+0.15, Field_g[1]+0, -1*Field_g[0]-0.15 (field AND signal sign flipped for idx=0)
# errorbars normalised by Vahe
plt.figure()
plt.xlabel('Magnetic Field (mT)');  plt.ylabel('Vxy (norm)')
plt.errorbar(Field_crit[2], Vxy_norm_crit[2] + 0.15,
             Vxy_err_crit[2] / Vahe_crit[2], fmt='-o', markersize=3)
plt.errorbar(Field_crit[1], Vxy_norm_crit[1],
             Vxy_err_crit[1] / Vahe_crit[1], fmt='-o', markersize=3)
plt.errorbar(-1 * Field_crit[0], -1 * Vxy_norm_crit[0] - 0.15,
             Vxy_err_crit[0] / Vahe_crit[0], fmt='-o', markersize=3)
plt.legend(['Pre field: 0.70T', 'Pre field: -0.65T', 'Pre field: 0.60T'])
plt.title('Temperature = 20K')
plt.tight_layout();  plt.show()

# F7: Critical pre-set field vs T â€” hardcoded data
plt.figure(dpi=600)
x_crit = [5, 20, 70, 130]
y_crit = [0.625, 0.625, 0.375, 0.275]
err_crit = [0.025, 0.025, 0.025, 0.025]
plt.errorbar(x_crit, y_crit, err_crit, fmt='-o')
plt.xlabel('Temperature (K)', fontsize=17);  plt.ylabel('Critical pre-set field (T)', fontsize=17)
plt.tight_layout();  plt.show()
```

File: notebooks/FGT-OFGT-CrPS4-PF and summary plots_Device2.ipynb
# Pre-Field Induced Exchange Bias 
**Device:** FGT-OFGT-CrPS4


**Structure:** the analysis backbone follows `EB due to Prefield complete.py` (single load of all PF data, split by HEB sign). Dedicated subsections then plot the PF +1T and PF −1T subsets individually before the combined summary.

```
from pathlib import Path
import numpy as np
import matplotlib.pyplot as plt

import sys
sys.path.insert(0, str(Path().resolve().parent))
from scripts.data_loader import (
    load_h5, load_txt, get_file_list,
    offset_and_AHE, normalize,
    coercivity_zero_crossing, exchange_bias, coercive_width,
    sort_serial, fixjump,
)
from scripts.notebook_setup import setup
setup()

PROJECT_ROOT = Path().resolve().parent
D2 = PROJECT_ROOT / 'data' / 'Device2'


# â”€â”€ shared: load folder, run analysis, produce per-file diagnostics â”€â”€â”€â”€â”€â”€â”€â”€â”€â”€â”€
def analyse_folder(folder, skiprows=15, vxy_col='Voltage-2 (V)',
                   channel_xy=2, P=1, fixjump_threshold=None,
                   fixjump_guessindex=None):
    """
    Load all .h5/.txt files, run coercivity analysis, plot per-file diagnostics.
    Returns a dict of arrays keyed by T for each observable.
    """
    T_g, H1_g, H2_g = [], [], []
    Field_g, Vxy_g, Vxy_err_g, Vxx_g, Vxx_err_g = [], [], [], [], []
    Vxy_norm_g, Vahe_g, Vahe_err_g, R_g = [], [], [], []

    for fp in get_file_list(folder):
        if fp.suffix.lower() == '.h5':
            d = load_h5(fp, channel_xy=channel_xy, P=P)
        else:
            d = load_txt(fp, skiprows=skiprows, vxy_col=vxy_col, trim='head')
        F = d['Field'];  Sig = d['Vxy'].copy();  ref = d['Vxx']
        Serr = d['Vxy_err'];  Rerr = d['Vxx_err'];  T = d['T']

        if fp.name.endswith('fix.txt') and fixjump_threshold is not None:
            Sig = fixjump(Sig, fixjump_threshold)
        if fp.suffix.lower() == '.h5' and T == 30 and fixjump_threshold is not None:
            Sig = fixjump(Sig, fixjump_threshold, guessindex=fixjump_guessindex)

        offset, _, Vahe, Vahe_err = offset_and_AHE(Sig)
        Sig_norm = normalize(Sig, offset, Vahe)
        HC_neg, HC_pos = coercivity_zero_crossing(F, Sig_norm)
        HEB = exchange_bias(HC_neg, HC_pos)

        peak = np.max(ref);  idx = np.abs(ref - peak) < 0.5
        R_g.append(np.mean(ref[idx]) if idx.any() else peak)

        T_g.append(T);  H1_g.append(HC_neg);  H2_g.append(HC_pos)
        Field_g.append(F);  Vxy_g.append(Sig);  Vxy_err_g.append(Serr)
        Vxx_g.append(ref);  Vxx_err_g.append(Rerr)
        Vxy_norm_g.append(Sig_norm)
        Vahe_g.append(float(Vahe));  Vahe_err_g.append(float(Vahe_err))

        # F1 per file: Vxy
        #plt.figure()
        #plt.xlabel('Magnetic Field (mT)');  plt.ylabel('Vxy (uV)')
        #plt.title(f'T = {T} K  EB = {HEB:.1f} mT')
        #plt.plot(F, Sig);  plt.errorbar(F, Sig, Serr, fmt='o')
        #plt.tight_layout();  plt.show()

        # F2 per file: Vxx
        #plt.figure()
        #plt.xlabel('Magnetic Field (mT)');  plt.ylabel('Vxx (uV)')
        #plt.title(f'T = {T} K  EB = {HEB:.1f} mT')
        #plt.plot(F, ref);  plt.errorbar(F, ref, Rerr, fmt='o')
        #plt.tight_layout();  plt.show()

    T_arr   = np.array(T_g)
    H1_arr  = np.array(H1_g);  H2_arr = np.array(H2_g)
    W_arr   = np.abs(H1_arr - H2_arr) / 2
    HEB_arr = (H1_arr + H2_arr) / 2
    sortT   = np.sort(T_arr)
    sortHEB = sort_serial(list(T_arr), list(HEB_arr))
    sortW   = sort_serial(list(T_arr), list(W_arr))

    return dict(
        T_g=T_arr, H1_g=H1_arr, H2_g=H2_arr,
        W=W_arr, HEB=HEB_arr,
        sorted_T=sortT, sorted_HEB=sortHEB, sorted_W=sortW,
        Field_g=Field_g, Vxy_g=Vxy_g, Vxy_err_g=Vxy_err_g,
        Vxx_g=Vxx_g, Vxx_err_g=Vxx_err_g,
        Vxy_norm_g=Vxy_norm_g,
        Vahe_g=np.array(Vahe_g), Vahe_err_g=np.array(Vahe_err_g),
        R_g=np.array(R_g),
    )


def index_of(T_g, T):
    for i, t in enumerate(T_g):
        if t == T:
            return i
    return None


def heb_hc_summary(res):
    """F3 + F4: HEB vs T and HC vs T errorbars."""
    plt.figure(dpi=600)
    plt.errorbar(res['sorted_T'], res['sorted_HEB'], 2.5, fmt='-o', ecolor='m', markersize=10)
    plt.xlabel('Temperature (K)', fontsize=18);  plt.ylabel('$H_{EB}$ (mT)', fontsize=18)
    plt.tight_layout();  plt.show()

    plt.figure(dpi=600)
    plt.errorbar(res['sorted_T'], res['sorted_W'], 2.5, fmt='-o', ecolor='m', markersize=10)
    plt.xlabel('Temperature (K)', fontsize=18);  plt.ylabel('$H_C$ (mT)', fontsize=18)
    plt.tight_layout();  plt.show()


def waterfall_stack(res, groups, dashed_xlim=None):
    """
    Draw waterfall figure for a list of temperature groups.
    groups: list of (T, offset) pairs. Sign flip applied automatically
    if flip_temps set is passed.
    dashed_xlim: (ylo, yhi) for the dashed B=0 vertical line.
    """
    plt.figure(dpi=600)
    labels = []
    for T_val, off, flip in groups:
        i = index_of(res['T_g'], T_val)
        if i is None:
            print(f'[WARNING] T={T_val} K not found');  continue
        sig = (-1 * res['Vxy_norm_g'][i]) if flip else res['Vxy_norm_g'][i]
        plt.errorbar(res['Field_g'][i], sig + off, res['Vxy_err_g'][i], fmt='-', markersize=1,label=f'{T_val} K')
        plt.plot([res['HEB'][i], res['HEB'][i]], [off + 1.1, off + 1.1 - 2.2], '-')
        plt.arrow(0, off, res['HEB'][i], 0, head_width=0.3, head_length=10,
                  length_includes_head=True)
    if dashed_xlim:
        plt.plot([0, 0], list(dashed_xlim), '--', color='k')
    plt.legend( loc='lower right', fontsize=15)
    plt.xlabel('Magnetic Field (mT)', fontsize=20);  plt.ylabel('Vxy (norm.)', fontsize=20)
    plt.xticks([-400, -200, 0, 200, 400], fontsize=15);  plt.yticks([])
    plt.xlim(-450, 450)
    plt.tight_layout();  plt.show()


def load_selected_pf(folder, skiprows=16, vxy_col='Voltage-1(V)', P=1, channel_xy=2):
    """Load selected-plot files and return T_g, Field_g, Vxy_norm_g, Vxy_err_g."""
    T_g, Field_g, Vxy_norm_g, Vxy_err_g = [], [], [], []
    for fp in get_file_list(folder):
        if fp.suffix.lower() == '.h5':
            d = load_h5(fp, channel_xy=channel_xy, P=P)
        else:
            d = load_txt(fp, skiprows=skiprows, vxy_col=vxy_col, trim='tail')
        F = d['Field'];  Sig = d['Vxy'];  Serr = d['Vxy_err'];  T = d['T']
        offset, _, Vahe, _ = offset_and_AHE(Sig)
        Sig_norm = normalize(Sig, offset, Vahe)
        HC_neg, HC_pos = coercivity_zero_crossing(F, Sig_norm)
        HEB = exchange_bias(HC_neg, HC_pos)
        T_g.append(T);  Field_g.append(F)
        Vxy_norm_g.append(Sig_norm);  Vxy_err_g.append(Serr)
        plt.figure()
        plt.xlabel('Magnetic Field (mT)');  plt.ylabel('Vxy (uV)')
        plt.title(f'T = {T} K  H_EB = {HEB:.1f} mT')
        plt.errorbar(F, Sig, Serr, fmt='o')
        plt.tight_layout();  plt.show()
    return T_g, Field_g, Vxy_norm_g, Vxy_err_g


def waterfall_selected(T_g, Field_g, Vxy_norm_g, Vxy_err_g, specs):
    """Highlight waterfall for 3 temperatures (figsize 4Ã—6.7)."""
    plt.figure(figsize=(4, 6.7))
    plt.xlabel('Magnetic Field (mT)', fontsize=15);  plt.ylabel('Vxy (norm.)', fontsize=15)
    for sp in specs:
        i = next((k for k, t in enumerate(T_g) if t == sp['T']), None)
        if i is None:
            print(f'[WARNING] T={sp["T"]} K not found');  continue
        sig = (-1 * Vxy_norm_g[i]) if sp.get('flip') else Vxy_norm_g[i]
        err = Vxy_err_g[i] * sp.get('err_scale', 1.0)
        kw  = {'color': sp['color']} if 'color' in sp else {}
        plt.errorbar(Field_g[i], sig + sp['offset'], err, fmt='-o', markersize=6, **kw)
    plt.legend([s['label'] for s in specs], fontsize=15)
    plt.ylim(-3.5, 3.5)
    plt.tight_layout();  plt.show()
```

The autoreload extension is already loaded. To reload it, use:
  %reload_ext autoreload
[OK] Autoreload enabled
[OK] Project root (installed package): C:\Users\sadit\OneDrive - JGU\Projects\EB in FGT-OFGT_CrPS4
[OK] Matplotlib configured (Okabe-Ito palette, publication style)
==================================================
Setup complete!
==================================================

---
##  Complete Dataset — Loading 

Both PF +1T and PF −1T measurements are loaded here in a single pass.
`posEB` (HEB > 0) indexes the **PF −1T** files; `negEB` (HEB < 0) indexes the **PF +1T** files.
Hardcoded FC 8T and OFGT comparison arrays are defined here for use in later summary plots.

```
FOLDER_PF_COMPLETE = D2 / 'With_prefield' / 'Pre_field_data_remeasured'
res_pf = analyse_folder(FOLDER_PF_COMPLETE, skiprows=15, vxy_col='Voltage-2 (V)',
                        fixjump_threshold=0.5)

posEB = np.where(res_pf['HEB'] > 0)[0]
negEB = np.where(res_pf['HEB'] < 0)[0]

# â”€â”€ Hardcoded comparison data (FC 8T from 290K and OFGT pre-field) â”€â”€â”€â”€â”€â”€â”€â”€â”€â”€â”€â”€â”€
TFC   = [25, 40, 10, 5, 150, 15, 20, 30, 100, 60, 70, 80, 130]
EBFC  = [-38.85, -47.73, -12.70, -35.48, -0.61, -0.27, -10.41, -50.00,
         -30.33, -32.66, -20.14, -63.78, -9.0]
WFC   = [230.91, 234.51, 287.88, 292.98, 11.37, 290.10, 260.12, 240.71,
         52.70, 208.71, 196.10, 90.87, 20.0]
errFC = [9.87, 4.72, 2.53, 2.53, 10.00, 10.00, 10.00, 10.00,
         2.51, 2.51, 2.51, 2.51, 2.5]
T_OFGT = [10, 20, 30, 40, 50, 50, 60, 70, 75, 80, 90, 100, 110, 120]
H_OFGT = [5.005, -3.475, -5.010, -15.006, 5.025, 5.025, -3.392, -7.512,
          -0.920, -32.516, -40.006, -15.035, -5.005, -2.506]
FC70EB = [-40.5508, -48.1452, -37.7658, -46.9246]
FC70T  = [5, 10, 25, 40]
```

---
## § PF +1T (Positive Pre-field) — HEB & Waterfall

Filtered from `res_pf` using `negEB` indices (HEB < 0 = positive pre-field direction).
**Waterfalls:** 5–35 K, 40–70 K, 75–140 K.

```
# PF +1T subset: positive pre-field (HEB < 0) from complete dataset
idx_p1t = negEB
res_p1t = dict(
    T_g        = res_pf['T_g'][idx_p1t],
    H1_g       = res_pf['H1_g'][idx_p1t],
    H2_g       = res_pf['H2_g'][idx_p1t],
    W          = res_pf['W'][idx_p1t],
    HEB        = res_pf['HEB'][idx_p1t],
    sorted_T   = np.sort(res_pf['T_g'][idx_p1t]),
    sorted_HEB = sort_serial(list(res_pf['T_g'][idx_p1t]), list(res_pf['HEB'][idx_p1t])),
    sorted_W   = sort_serial(list(res_pf['T_g'][idx_p1t]), list(res_pf['W'][idx_p1t])),
    Field_g    = [res_pf['Field_g'][i] for i in idx_p1t],
    Vxy_norm_g = [res_pf['Vxy_norm_g'][i] for i in idx_p1t],
    Vxy_err_g  = [res_pf['Vxy_err_g'][i] for i in idx_p1t],
)
heb_hc_summary(res_p1t)
```

```
# Waterfall 5–35 K
waterfall_stack(res_p1t, [
    (5, 20.5, False), (10, 18, False), (15, 15.5, False),
    (20, 13, False), (25, 10.5, False), (30, 8, False), (35, 5.5, False),
], dashed_xlim=(22, 3.5))

# Waterfall 40–70 K
waterfall_stack(res_p1t, [
    (40, 20.5, False), (50, 18, False), (60, 15.5, False),
    (65, 13, False), (70, 10.5, False),
], dashed_xlim=(22, 8.5))

# Waterfall 75–140 K
waterfall_stack(res_p1t, [
    (75, 20.5, False), (80, 18, False), (90, 15.5, False), (100, 13, False),
    (110, 10.5, False), (120, 8, False), (130, 5.5, False), (140, 3, False),
], dashed_xlim=(22, 1))
```

[WARNING] T=30 K not found

[WARNING] T=65 K not found

---
## § PF −1T (Negative Pre-field) — HEB & Waterfall

Filtered from `res_pf` using `posEB` indices (HEB > 0 = negative pre-field direction).
**Waterfalls:** 5–35 K, 40–70 K, 75–140 K.

```
# PF −1T subset: negative pre-field (HEB > 0) from complete dataset
idx_m1t = posEB
res_m1t = dict(
    T_g        = res_pf['T_g'][idx_m1t],
    H1_g       = res_pf['H1_g'][idx_m1t],
    H2_g       = res_pf['H2_g'][idx_m1t],
    W          = res_pf['W'][idx_m1t],
    HEB        = res_pf['HEB'][idx_m1t],
    sorted_T   = np.sort(res_pf['T_g'][idx_m1t]),
    sorted_HEB = sort_serial(list(res_pf['T_g'][idx_m1t]), list(res_pf['HEB'][idx_m1t])),
    sorted_W   = sort_serial(list(res_pf['T_g'][idx_m1t]), list(res_pf['W'][idx_m1t])),
    Field_g    = [res_pf['Field_g'][i] for i in idx_m1t],
    Vxy_norm_g = [res_pf['Vxy_norm_g'][i] for i in idx_m1t],
    Vxy_err_g  = [res_pf['Vxy_err_g'][i] for i in idx_m1t],
)
heb_hc_summary(res_m1t)
```

```
# Waterfall 5–35 K
waterfall_stack(res_m1t, [
    (5, 20.5, False), (10, 18, False), (15, 15.5, False),
    (20, 13, False), (25, 10.5, False), (30, 8, False), (35, 5.5, False),
], dashed_xlim=(22, 3.5))

# Waterfall 40–70 K
waterfall_stack(res_m1t, [
    (40, 20.5, False), (50, 18, False), (60, 15.5, False),
    (65, 13, False), (70, 10.5, False),
], dashed_xlim=(22, 8.5))

# Waterfall 75–140 K
waterfall_stack(res_m1t, [
    (75, 20.5, False), (80, 18, False), (90, 15.5, False), (100, 13, False),
    (110, 10.5, False), (120, 8, False), (130, 5.5, False), (140, 3, False),
], dashed_xlim=(22, 1))
```

[WARNING] T=30 K not found

[WARNING] T=65 K not found

[WARNING] T=140 K not found

---
## § Combined Summary — HEB vs Temperature

All PF directions and FC 8T comparison series, using `posEB` and `negEB` from `res_pf`.

```
# Dual-axis: FGT_OFGT_CPS_hBN PF vs OFGT comparison
fig, ax1 = plt.subplots()
ax1.errorbar(res_pf['T_g'][negEB], res_pf['HEB'][negEB], 2.5,
             fmt='^', ecolor='m', color='orange')
ax1.set_xlabel('Temperature (K)', fontsize=18)
ax1.set_ylabel('$H_{EB}$ (mT)', fontsize=18, color='orange')
ax2 = ax1.twinx()
ax2.errorbar(T_OFGT, H_OFGT, 5, fmt='<', ecolor='m', color='blue')
ax2.set_ylabel('$H_{EB}$ (mT)', fontsize=18, color='blue')
ax1.legend(['FGT_OFGT_CPS_hBN'], loc='upper left')
ax2.legend(['FGT_OFGT_hBN'], loc='upper right')
plt.tight_layout();  plt.show()
```

```
# All 4 series with fill_between regions
plt.figure(dpi=600)
plt.errorbar(res_pf['T_g'][posEB], res_pf['HEB'][posEB], 2.5, fmt='*', ecolor='m')
plt.errorbar(res_pf['T_g'][negEB], res_pf['HEB'][negEB], 2.5, fmt='^', ecolor='m')
plt.errorbar(TFC, EBFC, errFC, fmt='o', ecolor='m')
plt.errorbar(T_OFGT, H_OFGT, 10, fmt='<', ecolor='m')
plt.legend(['PF -1T', 'PF  1T', 'FC 8T', 'PF 1T D2'], fontsize=15)
plt.fill_between([0, 20],   [100, 100], [-100, -100], color='green',  alpha=0.5)
plt.fill_between([20, 70],  [100, 100], [-100, -100], color='cyan',   alpha=0.5)
plt.fill_between([70, 155], [100, 100], [-100, -100], color='orange', alpha=0.5)
plt.errorbar(140, 0, 2.5, fmt='*', ecolor='m')
plt.plot([0, 155], [0, 0], 'k--')
plt.xlabel('Temperature (K)', fontsize=18);  plt.ylabel('$H_{EB}$ (mT)', fontsize=18)
plt.ylim(-100, 100);  plt.xlim(0, 155)
plt.tight_layout();  plt.show()
```

```
# 3 series without OFGT, with tick formatting
plt.figure(dpi=600)
plt.errorbar(res_pf['T_g'][posEB], res_pf['HEB'][posEB], 2.5, fmt='*', ecolor='m')
plt.errorbar(res_pf['T_g'][negEB], res_pf['HEB'][negEB], 2.5, fmt='^', ecolor='m')
plt.errorbar(TFC, EBFC, errFC, fmt='o', ecolor='m')
plt.legend(['PF -1 T', 'PF  1 T', 'FC 8 T'], fontsize=15)
plt.fill_between([0, 20],   [100, 100], [-100, -100], color='green',  alpha=0.5)
plt.fill_between([20, 70],  [100, 100], [-100, -100], color='cyan',   alpha=0.5)
plt.fill_between([70, 155], [100, 100], [-100, -100], color='orange', alpha=0.5)
plt.errorbar(140, 0, 2.5, fmt='*', ecolor='m')
plt.plot([0, 155], [0, 0], 'k--')
plt.xlabel('Temperature (K)', fontsize=18);  plt.ylabel('$H_{EB}$ (mT)', fontsize=18)
plt.ylim(-100, 100);  plt.xlim(0, 155)
plt.xticks([0, 20, 40, 60, 80, 100, 120, 140], fontsize=12)
plt.yticks([-80, -60, -40, -20, 0, 20, 40, 60, 80], fontsize=12)
plt.tight_layout();  plt.show()
```
